Repository: tommy-swimmer/metallic_testing

# Abstract
Tensile and hardness testing of annealed, quenched, and quenched and tempered A2 tool steel were performed for the purpose of
material property characterization. The material properties of interest include: ultimate stress, yield stress, modulus of elasticity,
and Vickers hardness. These characteristics can bring insight into the strength, stiffness, and hardness of the steel. The MTS
Landmark
R
servohydraulic system induced tension in each specimen, and recorded the axial force applied over time, as well as
the axial displacement of an attached extensometer until failure. Discernible material properties were observed for each sample
size of the three heat-treated specimens.

File: data/T1.dat (part 2 of 4)
Data Acquisition						Time:	10.008789	s	2/4/2020 10:33:12 AM
Axial Displacement	Axial Force	Time	Axial Extensometer
mm	N	s	mm
1.5459627	59207.324	9.3339844	0.26043716
1.5483365	59236.625	9.34375	0.26079616
1.5501559	59271.879	9.3535156	0.26108512
1.5515417	59303.418	9.3632813	0.26146579
1.5538663	59333.672	9.3730469	0.26169264
1.5549257	59368.203	9.3828125	0.2620576
1.5560791	59402.398	9.3925781	0.26235667
1.556839	59436.395	9.4023438	0.26274967
1.5592084	59468.875	9.4121094	0.26299211
1.5610769	59505.188	9.421875	0.26339528
1.5635715	59536.191	9.4316406	0.2637673
1.5647068	59569.902	9.4414063	0.26403967
1.5654892	59603.152	9.4511719	0.26437652
1.5674561	59638.266	9.4609375	0.264642
1.5693516	59667.953	9.4707031	0.26504278
1.5710056	59703.711	9.4804688	0.26538786
1.5722885	59733.457	9.4902344	0.26571986
1.5735805	59767.539	9.5	0.26604787
1.5755608	59800.672	9.5097656	0.26631325
1.5768661	59835.852	9.5195313	0.26668563
1.5796556	59866.617	9.5292969	0.26699978
1.5816718	59901.961	9.5390625	0.26732951
1.5820518	59932.535	9.5488281	0.26765877
1.5843227	59966.164	9.5585938	0.26800907
1.5854627	60000.57	9.5683594	0.26832452
1.5870363	60032.793	9.578125	0.26855472
1.5896871	60066.262	9.5878906	0.26892355
1.5911088	60099.398	9.5976563	0.26918414
1.5929013	60126.328	9.6074219	0.26966846
1.5939116	60156.832	9.6171875	0.26985797
1.5947878	60188.535	9.6269531	0.27029887
1.5974611	60219.137	9.6367188	0.27065793
1.5988201	60249.555	9.6464844	0.27098158
1.6010509	60280.375	9.65625	0.27125105
1.6009614	60309.352	9.6660156	0.27156267
1.6036481	60342.5	9.6757813	0.27194151
1.6054541	60371.152	9.6855469	0.27228606
1.6067193	60405.402	9.6953125	0.27253929
1.6087399	60434.148	9.7050781	0.27293447
1.6095221	60468.559	9.7148438	0.27328047
1.6120658	60497.18	9.7246094	0.27360085
1.614055	60526.477	9.734375	0.27393073
1.6168177	60555.336	9.7441406	0.27421337
1.6169832	60591.984	9.7539063	0.27460641
1.6186148	60616.055	9.7636719	0.27487355
1.6198218	60652.777	9.7734375	0.27525926
1.6216189	60681.391	9.7832031	0.27556527
1.6229957	60715.773	9.7929688	0.27596492
1.625432	60749.266	9.8027344	0.27617261
1.6263797	60781.98	9.8125	0.27657163
1.6281054	60810	9.8222656	0.27687129
1.630336	60844.363	9.8320313	0.27716643
1.6316682	60872.965	9.8417969	0.2775189
1.6339034	60906.508	9.8515625	0.27780196
1.6355977	60934.488	9.8613281	0.27822492
1.6358703	60964.551	9.8710938	0.27854994
1.6377077	60992.875	9.8808594	0.27885583
1.6393751	61029.684	9.890625	0.27914804
1.6414001	61052.328	9.9003906	0.27952331
1.6435907	61087.32	9.9101563	0.27989501
1.6444445	61111.605	9.9199219	0.28016123
1.6461611	61142.535	9.9296875	0.28050292
1.6476184	61171.367	9.9394531	0.28081068
1.6485081	61202.691	9.9492188	0.2811482
1.651834	61233.637	9.9589844	0.28144434
1.6532018	61260.336	9.96875	0.28183311
1.653774	61293	9.9785156	0.28221625
1.6561077	61323.063	9.9882813	0.28239685
1.6582131	61348.469	9.9980469	0.28268203
1.6593665	61379.664	10.007813	0.28315586
1.6604171	61409.887	10.017578	0.28343165
1.6636133	61438.27	10.027344	0.28368941
1.6639709	61468.059	10.037109	0.28412339
1.6660407	61500.508	10.046875	0.28442645
1.6674578	61525.594	10.056641	0.28477782
1.6688838	61557.652	10.066406	0.28510898
1.6698807	61581.25	10.076172	0.28548506
1.67187	61616.527	10.085938	0.28580266
1.6734884	61641.207	10.095703	0.28608704
1.6753078	61672.129	10.105469	0.28643432
1.6767874	61701.914	10.115234	0.286809
1.6783118	61734.254	10.125	0.28714478
1.6805559	61761.699	10.134766	0.28737822
1.6825408	61791.488	10.144531	0.28779539
1.6843826	61816.664	10.154297	0.28816897
1.6855717	61848.887	10.164063	0.28848556
1.6858175	61877.906	10.173828	0.28872582
1.6882181	61909.566	10.183594	0.28913784
1.6903371	61935.18	10.193359	0.2894884
1.6912937	61968.574	10.203125	0.28979838
1.6928806	61993.012	10.212891	0.29006332
1.694937	62030.438	10.222656	0.29052806
1.6970068	62055.336	10.232422	0.29083395
1.6983614	62089.832	10.242188	0.29114547
1.7003149	62114.652	10.251953	0.29149619
1.7022417	62151.391	10.261719	0.29193047
1.7030015	62176.336	10.271484	0.29221115
1.7051965	62210.52	10.28125	0.29250729
1.7068818	62234.418	10.291016	0.29286179
1.7091169	62273.141	10.300781	0.29323974
1.7107844	62295.781	10.310547	0.29356489
1.7122104	62332.598	10.320313	0.29396063
1.7138511	62356.531	10.330078	0.29430947
1.7154425	62390.59	10.339844	0.29457194
1.7174675	62415.832	10.349609	0.29495966
1.7182901	62446.074	10.359375	0.29528284
1.7200603	62471.465	10.369141	0.29574209
1.7223313	62506.969	10.378906	0.29603311
1.723726	62527.293	10.388672	0.29637724
1.7244458	62560.113	10.398438	0.2966859
1.7262071	62584.93	10.408203	0.29706749
1.7279193	62613.617	10.417969	0.29740211
1.7306328	62638.426	10.427734	0.29775432
1.7316387	62671.441	10.4375	0.29808006
1.7337754	62692.266	10.447266	0.29844424
1.7357647	62726.215	10.457031	0.29875997
1.7373517	62749.008	10.466797	0.29903379
1.7382503	62780.613	10.476563	0.29941675
1.7407582	62801.75	10.486328	0.29976505
1.7421573	62830.934	10.496094	0.30013859
1.7426624	62855.203	10.505859	0.30033058
1.7448306	62881.375	10.515625	0.30079874
1.7462656	62907.258	10.525391	0.30100003
1.7478929	62937.523	10.535156	0.3013669
1.7490059	62952.781	10.544922	0.30170637
1.751791	62985.832	10.554688	0.30213159
1.7529666	63004.992	10.564453	0.30234319
1.7541423	63034.297	10.574219	0.3027178
1.7558903	63055.867	10.583984	0.30305067
1.7574415	63084.531	10.59375	0.30333868
1.7593012	63102.941	10.603516	0.30360985
1.7610759	63135.012	10.613281	0.30402458
1.7615273	63152.918	10.623047	0.3043687
1.7631278	63181.523	10.632813	0.30460638
1.7646164	63203.098	10.642578	0.30495465
1.7670572	63231.363	10.652344	0.30534235
1.768224	63254.504	10.662109	0.30563247
1.7693326	63285.16	10.671875	0.30603048
1.770942	63304.227	10.681641	0.30633444
1.7731369	63335.211	10.691406	0.30658561
1.7742321	63357.906	10.701172	0.30695385
1.7750412	63383.133	10.710938	0.30720741
1.7768071	63409.844	10.720703	0.30753165
1.7799721	63436.68	10.730469	0.30793539
1.7807543	63457.793	10.740234	0.30823475
1.7821088	63488.164	10.75	0.30849919
1.7835393	63508.141	10.759766	0.30883285
1.784867	63540.941	10.769531	0.30922949
1.7870798	63559.195	10.779297	0.3095502
1.7882198	63586.371	10.789063	0.30986851
1.7908931	63615.352	10.798828	0.31023321
1.7911077	63639.992	10.808594	0.31053504
1.7925248	63666.813	10.818359	0.31079799
1.7957256	63696.336	10.828125	0.31118768
1.7969146	63720.266	10.837891	0.31146875
1.7982602	63755.277	10.847656	0.3118611
1.8001244	63780.25	10.857422	0.31217009
1.8011079	63810.484	10.867188	0.31251183
1.802726	63840.184	10.876953	0.31298259
1.8057168	63871.504	10.886719	0.31335989
1.8064008	63899.039	10.896484	0.31366032
1.8079787	63930.586	10.90625	0.3139554
1.8104777	63958.438	10.916016	0.31434906
1.8114076	63991.957	10.925781	0.31472045
1.8141344	64017.785	10.935547	0.31507516
1.815632	64046.66	10.945313	0.31539842
1.8171966	64076.906	10.955078	0.31572568
1.8186674	64106.797	10.964844	0.31618035
1.8205851	64134.398	10.974609	0.31659049
1.8222167	64169.77	10.984375	0.3169052
1.8243179	64192.406	10.994141	0.31734881
1.8268347	64227.875	11.003906	0.31770548
1.8272281	64247.824	11.013672	0.31801718
1.8292308	64279.738	11.023438	0.3184554
1.8310235	64300.82	11.033203	0.31876221
1.8328919	64334.898	11.042969	0.31918952
1.8338889	64357.879	11.052734	0.31955644
1.8359721	64386.277	11.0625	0.31985149
1.8371433	64405.25	11.072266	0.3201746
1.8390164	64435.188	11.082031	0.3206158
1.8418505	64457.758	11.091797	0.32098544
1.8434554	64483.109	11.101563	0.3213208
1.8460526	64508.75	11.111328	0.32169065
1.8456995	64536.309	11.121094	0.32201713
1.848194	64554.238	11.130859	0.32240695
1.8494368	64582.336	11.140625	0.32268587
1.8507109	64604.836	11.150391	0.32301053
1.8533796	64632.926	11.160156	0.32338393
1.8556952	64648.375	11.169922	0.32380807
1.8563569	64671.098	11.179688	0.32402414
1.8574522	64691.688	11.189453	0.32438862
1.858905	64717.719	11.199219	0.3247793
1.8597767	64737.969	11.208984	0.3250533
1.8620744	64765.563	11.21875	0.32538539
1.8641665	64776.176	11.228516	0.32582802
1.8645599	64801.645	11.238281	0.32615921
1.867497	64827.758	11.248047	0.32643682
1.8692985	64857.492	11.257813	0.32673803
1.8699735	64871.926	11.267578	0.32706723
1.8716455	64890.336	11.277344	0.32745519
1.8727229	64910.82	11.287109	0.32776934
1.8738315	64951.012	11.296875	0.32803243
1.8763528	64969.344	11.306641	0.32843596
1.8784359	64986.25	11.316406	0.32875705
1.8788517	65004.723	11.326172	0.32911211
1.8813238	65032.586	11.335938	0.32938355
1.8825799	65058.441	11.345703	0.32974362
1.8836305	65084.938	11.355469	0.33010903
1.8856645	65096.648	11.365234	0.33044779
1.8867552	65124.922	11.375	0.33074316
1.8890798	65149.301	11.384766	0.3310461
1.8893033	65176.574	11.394531	0.33145928
1.8917978	65192.445	11.404297	0.33177015
1.8923432	65218.652	11.414063	0.33212563
1.8953741	65247.461	11.423828	0.33247375
1.895745	65279.664	11.433594	0.33284965
1.8993437	65296.465	11.443359	0.33322972
1.9000679	65325.09	11.453125	0.33357194
1.9010828	65348.738	11.462891	0.33385742
1.903908	65377.699	11.472656	0.3342025
1.9059196	65396.086	11.482422	0.33459076
1.9063578	65422.234	11.492188	0.33500916
1.9087493	65446.648	11.501953	0.33524033
1.9100592	65471.91	11.511719	0.33569103
1.9113288	65492.789	11.521484	0.33596784
1.9133761	65519.012	11.53125	0.33642542
1.9149184	65539.852	11.541016	0.33674479
1.9171089	65566.07	11.550781	0.33701423
1.9183159	65585.273	11.560547	0.33739784
1.9201801	65614.031	11.570313	0.33777595
1.9213066	65641.922	11.580078	0.33813179
1.9225717	65665.422	11.589844	0.33851269
1.9249902	65682.453	11.599609	0.33882841
1.9261748	65705.773	11.609375	0.3391619
1.9292772	65729.211	11.619141	0.33952424
1.9296839	65762.258	11.628906	0.33991593
1.9312665	65789.344	11.638672	0.34025928
1.933913	65811.031	11.648438	0.34064376
1.9345522	65824.594	11.658203	0.34088987
1.9365146	65843.453	11.667969	0.34131944
1.9383028	65875.922	11.677734	0.34162116
1.9396037	65904.25	11.6875	0.34193987
1.9403591	65920.586	11.697266	0.3422727
1.9438996	65941.641	11.707031	0.34267715
1.9449323	65961.484	11.716797	0.34305564
1.9453123	65993.039	11.726563	0.34334332
1.9460902	66020.078	11.736328	0.34368208
1.9491166	66040.977	11.746094	0.34413645
1.9509897	66059.492	11.755859	0.34447122
1.9533545	66081.82	11.765625	0.34478948
1.9542351	66107.57	11.775391	0.34520525
1.9567519	66136.586	11.785156	0.34555444
1.9568727	66152.164	11.794922	0.34580776
1.9591615	66176.211	11.804688	0.34613395
1.9612849	66196.609	11.814453	0.34657946
1.9623488	66220.289	11.824219	0.34689856
1.9633144	66247.094	11.833984	0.347379
1.9651697	66274.141	11.84375	0.34764487
1.9663677	66289.211	11.853516	0.34791896
1.969564	66315.82	11.863281	0.34833154
1.9708111	66335.859	11.873047	0.34873351
1.972501	66357	11.882813	0.34904623
1.9731448	66380.523	11.892578	0.34945303
1.9751072	66405.516	11.902344	0.34979922
1.9769177	66426.344	11.912109	0.35023096
1.9779414	66448.125	11.921875	0.35052878
1.980409	66474.234	11.931641	0.35085228
1.9820362	66494.469	11.941406	0.35118508
1.9835784	66515.695	11.951172	0.35152394
1.9862518	66535.617	11.960938	0.35191599
1.9863234	66556.578	11.970703	0.35225061
1.9895957	66577.813	11.980469	0.35261267
1.9907534	66605.883	11.990234	0.35301337
1.9917414	66627	12	0.35331267
1.9942403	66642.523	12.009766	0.35369962
1.994951	66666.828	12.019531	0.35404935
1.9963413	66691.094	12.029297	0.35449931
1.9985809	66708.039	12.039063	0.35475078
1.9995556	66730.344	12.048828	0.35513821
2.0014107	66749.727	12.058594	0.35544994
2.0027206	66769.82	12.068359	0.35575989
2.0061584	66793.508	12.078125	0.35618541
2.0053089	66813.93	12.087891	0.35656959
2.007678	66833.125	12.097656	0.35682315
2.009377	66855.336	12.107422	0.35732761
2.011174	66871.055	12.117188	0.35751519
2.0125821	66894.188	12.126953	0.3578777
2.0146742	66916.18	12.136719	0.35824832
2.0156219	66936.922	12.146484	0.35864258
2.0175843	66957.977	12.15625	0.35895938
2.0207853	66974.734	12.166016	0.35935041
2.0212188	66995.617	12.175781	0.35960364
2.0222828	67015.922	12.185547	0.36002755
2.0244865	67034.445	12.195313	0.36036441
2.0257607	67059.094	12.205078	0.36070672
2.0270035	67077.859	12.214844	0.36100221
2.0277858	67097.289	12.224609	0.36143756
2.0300076	67120.477	12.234375	0.36169204
2.0322158	67138.664	12.244141	0.36210683
2.0340667	67159.852	12.253906	0.36247084
2.0351796	67180.203	12.263672	0.36277345
2.0363643	67197.734	12.273438	0.36317149
2.0377727	67224.086	12.283203	0.36345896
2.0399048	67248.5	12.292969	0.36384499
2.0420418	67271.422	12.302734	0.36421415
2.0426364	67292.992	12.3125	0.364584
2.045542	67319.25	12.322266	0.36498895
2.0464272	67344.484	12.332031	0.36527422
2.048233	67368.633	12.341797	0.36575875
2.050437	67389.734	12.351563	0.36612371
2.0512416	67413.977	12.361328	0.36652118
2.0528376	67440.852	12.371094	0.36682281
2.0544336	67462.555	12.380859	0.36717221
2.0578041	67480.633	12.390625	0.36757371
2.0582378	67505.289	12.400391	0.36793435
2.0599456	67531.852	12.410156	0.36840212
2.0626366	67556	12.419922	0.36880451
2.0637183	67573.586	12.429688	0.36914748
2.0646124	67598.625	12.439453	0.3695513
2.0670533	67617.93	12.449219	0.36986417
2.0691857	67642.18	12.458984	0.37031719
2.069901	67664.625	12.46875	0.37061173
2.072051	67684.758	12.478516	0.37107012
2.072896	67704.25	12.488281	0.3714374
2.0752833	67729.617	12.498047	0.3717393
2.076982	67744.719	12.507813	0.37209839
2.0786538	67765.617	12.517578	0.37248704
2.0802453	67788.289	12.527344	0.37277141
2.0822525	67804.703	12.537109	0.37322325
2.0833611	67821.383	12.546875	0.37357122
2.0846395	67842.75	12.556641	0.37397185
2.0872684	67859.539	12.566406	0.37423304
2.0883813	67882.43	12.576172	0.37466541
2.0898476	67894.102	12.585938	0.37498334
2.0911753	67921.055	12.595703	0.37537777
2.0927668	67934.172	12.605469	0.37570849
2.0942867	67952.969	12.615234	0.37608516
2.0965755	67972.688	12.625	0.37637725
2.097085	67991.445	12.634766	0.37687284
2.0995929	68011.031	12.644531	0.37713143
2.1013947	68031.93	12.654297	0.37752551
2.1023378	68044.641	12.664063	0.37779593
2.1050513	68065.016	12.673828	0.37822372
2.1067009	68081.695	12.683594	0.37853345
2.1069288	68103.203	12.693359	0.37896594
2.1079257	68120.844	12.703125	0.37924507
2.1099463	68143.969	12.712891	0.37967888
2.1120787	68157.328	12.722656	0.38004905
2.113317	68179.102	12.732422	0.38024628
2.1163478	68195.336	12.742188	0.38061401
2.1171837	68219.555	12.751953	0.38102102
2.117367	68234.906	12.761719	0.38139266
2.1208181	68256.906	12.771484	0.38179395
2.1222577	68271.422	12.78125	0.38207346
2.1228745	68296.484	12.791016	0.38241109
2.12536	68316.281	12.800781	0.38266173
2.1265938	68338.023	12.810547	0.38312429
2.1295533	68355.398	12.820313	0.38350165
2.1291687	68375.336	12.830078	0.38390622
2.1323562	68393.961	12.839844	0.38426006
2.1316006	68413.477	12.849609	0.38462669
2.1347389	68430.953	12.859375	0.38491604
2.1363883	68449.664	12.869141	0.38528278
2.13781	68470.133	12.878906	0.38571808
2.1389141	68490.07	12.888672	0.3860684
2.1404073	68505.82	12.898438	0.38641843
2.1421239	68532.289	12.908203	0.38683128
2.1439657	68545.867	12.917969	0.38705966
2.1461964	68568.148	12.927734	0.38745603
2.14819	68585.781	12.9375	0.38784638
2.149281	68606.094	12.947266	0.38826793
2.1514044	68627.148	12.957031	0.38856804
2.1523073	68646.93	12.966797	0.38897336
2.1540642	68658.102	12.976563	0.38935003
2.1551325	68690.68	12.986328	0.38974142
2.1569252	68704.07	12.996094	0.39007768
2.1592631	68724.453	13.005859	0.39050108
2.1614134	68744.375	13.015625	0.39078525
2.1617799	68765.344	13.025391	0.3912527
2.1631613	68781.688	13.035156	0.39157182
2.1662638	68805.633	13.044922	0.39200556
2.167377	68820.852	13.054688	0.39238009
2.1691828	68838.695	13.064453	0.39269939
2.1712124	68856.695	13.074219	0.39305738
2.1723344	68877.164	13.083984	0.39341992
2.1739573	68897.469	13.09375	0.39381334
2.1761968	68921.539	13.103516	0.39424509
2.1769791	68931.664	13.113281	0.39456245
2.178973	68960.211	13.123047	0.39493525
2.1802335	68971.289	13.132813	0.39528766
2.1825047	68993.016	13.142578	0.39564228
2.1834612	69012.984	13.152344	0.39598453
2.1861882	69033.461	13.162109	0.39638814
2.1864519	69050.086	13.171875	0.39680535
2.1883516	69070.773	13.181641	0.39719394
2.18959	69084.695	13.191406	0.39751345
2.1914229	69108.063	13.201172	0.39791754
2.1941721	69118.359	13.210938	0.39825407
2.1951244	69142.422	13.220703	0.39868149
2.1973372	69157.031	13.230469	0.39892733
2.1989465	69178.086	13.240234	0.3992967
2.2004797	69194.383	13.25	0.39966947
2.2010298	69213.164	13.259766	0.40011981
2.2030325	69229.148	13.269531	0.40042654
2.2045076	69253.07	13.279297	0.40080103
2.2058711	69261.664	13.289063	0.40117529
2.2077932	69284.328	13.298828	0.40158087
2.2094965	69297.789	13.308594	0.40191519
2.2118835	69317.313	13.318359	0.40229875
2.2140384	69334.539	13.328125	0.40268949
2.214673	69355.227	13.337891	0.40309227
2.2161438	69366.781	13.347656	0.40338224
2.2188618	69386.609	13.357422	0.40374777
2.2187457	69401.133	13.367188	0.40407547
2.2203236	69423.477	13.376953	0.40444392
2.2223845	69434.688	13.386719	0.40485057
2.2237434	69457.992	13.396484	0.40523067
2.2264838	69475.531	13.40625	0.40557769
2.2274806	69491.336	13.416016	0.40586507
2.2288084	69508.906	13.425781	0.40624294
2.2305608	69531.297	13.435547	0.40668643
2.2328093	69545.469	13.445313	0.40708569
2.2331133	69565.781	13.455078	0.40744334
2.2354603	69580.906	13.464844	0.40788269
2.2365735	69602.555	13.474609	0.40816513
2.2384377	69616.781	13.484375	0.40850285
2.2398636	69640.32	13.494141	0.4089129
2.2417455	69649.492	13.503906	0.40921739
2.2434978	69674.508	13.513672	0.40962899
2.244638	69690.539	13.523438	0.40993753
2.2468865	69708.633	13.533203	0.410344
2.2474542	69723.125	13.542969	0.41074404
2.2495017	69748.5	13.552734	0.41110638
2.2501006	69760.141	13.5625	0.41149873
2.2533953	69785.195	13.572266	0.41189301
2.2544906	69798.914	13.582031	0.4123252
2.2552996	69826.625	13.591797	0.41258585
2.2583351	69836.977	13.601563	0.41310611
2.259171	69858.813	13.611328	0.41333252
2.2602081	69875.297	13.621094	0.41377309
2.2626624	69893.039	13.630859	0.41416594
2.2640347	69912.219	13.640625	0.41439569
2.266717	69934.633	13.650391	0.41487098
2.2676601	69948.039	13.660156	0.41527659
2.2699044	69969.773	13.669922	0.41566196
2.2708879	69985.266	13.679688	0.41609561
2.2727563	70000.336	13.689453	0.41644028
2.2753134	70016.578	13.699219	0.4168424
2.2761271	70040.891	13.708984	0.4173049
2.2775083	70050.75	13.71875	0.41756803
2.2785544	70073.648	13.728516	0.41798919
2.2818713	70087.93	13.738281	0.41835725
2.2831769	70108.727	13.748047	0.41874513
2.2849739	70123.891	13.757813	0.41918144
2.2851303	70141.836	13.767578	0.4195416
2.2878036	70158.789	13.777344	0.42001063
2.2894711	70178.773	13.787109	0.42035538
2.2909775	70191.992	13.796875	0.42073679
2.2928641	70215.227	13.806641	0.42113429
2.295202	70226.156	13.816406	0.42147982
2.2962437	70249.672	13.826172	0.42182645
2.2978797	70258.523	13.835938	0.42215586
2.2994802	70281.953	13.845703	0.42264292
2.3012102	70296.492	13.855469	0.42299223
2.3023591	70315.047	13.865234	0.42337209
2.304858	70329.609	13.875	0.42380086
2.3064718	70352.109	13.884766	0.42421398
2.3067713	70361.609	13.894531	0.4245984
2.309154	70386.32	13.904297	0.42499292
2.3111165	70396.695	13.914063	0.42540193
2.3133562	70418.258	13.923828	0.42571256
2.3137183	70432.039	13.933594	0.42612436
2.3154974	70448.102	13.943359	0.42650479
2.3187921	70464.977	13.953125	0.42690921
2.3195431	70483.016	13.962891	0.42726293
2.3208439	70495.852	13.972656	0.42766747
2.3226454	70517.789	13.982422	0.42809856
2.3252873	70530.789	13.992188	0.42837012
2.3262932	70549.586	14.001953	0.42882723
2.3268476	70562.266	14.011719	0.42918712
2.3284078	70583.523	14.021484	0.42962748
2.3310275	70592.969	14.03125	0.43003157
2.3318768	70609.445	14.041016	0.43035421
2.3338795	70625.734	14.050781	0.43066153
2.335927	70648.063	14.060547	0.43095991
2.3376033	70658.203	14.070313	0.43146187
2.3388729	70674.469	14.080078	0.43185145
2.3408666	70689.484	14.089844	0.43229327
2.3425832	70704.938	14.099609	0.43265441
2.3438528	70719.469	14.109375	0.43299019
2.3452969	70739.375	14.119141	0.433413
2.3478494	70748.617	14.128906	0.43375063
2.3483052	70773.07	14.138672	0.43411294
2.3491769	70781.344	14.148438	0.43448913
2.3517699	70800.938	14.158203	0.43482393
2.3531065	70815.117	14.167969	0.43525311
2.3556814	70833.492	14.177734	0.43569589
2.3567677	70844.555	14.1875	0.43595144
2.3582027	70865.039	14.197266	0.43628711
2.3603439	70874.625	14.207031	0.43674591
2.3616269	70899.008	14.216797	0.43715554
2.3635759	70908.086	14.226563	0.4375385
2.3643897	70923.633	14.236328	0.43786758
2.3666918	70939.695	14.246094	0.43827447
2.3688645	70957.109	14.255859	0.43854946
2.3693607	70966.766	14.265625	0.4390088
2.3707151	70986.086	14.275391	0.43942943
2.3721547	70993.328	14.285156	0.43972307
2.3753107	71017.93	14.294922	0.44015056
2.3761287	71027.953	14.304688	0.44051495
2.3780823	71048.148	14.314453	0.44092143
2.379705	71063.586	14.324219	0.44139087
2.380626	71078.258	14.333984	0.44164544
2.3824856	71092.281	14.34375	0.44207937
2.3823113	71111.68	14.353516	0.44238248
2.3863971	71124.656	14.363281	0.44279832
2.3872824	71143.922	14.373047	0.44322163
2.3873403	71155.102	14.382813	0.44354084
2.3916051	71173.047	14.392578	0.44397959
2.3920207	71186.359	14.402344	0.44426101
2.3938627	71202.625	14.412109	0.44473371
2.394846	71215.438	14.421875	0.44504756
2.3971171	71232.875	14.431641	0.44558114
2.3991868	71244.297	14.441406	0.44588777
2.4001434	71263.977	14.451172	0.4461706
2.4014621	71276.43	14.460938	0.4465377
2.4019094	71292.273	14.470703	0.44690683
2.4037867	71304.953	14.480469	0.44727004
2.4060755	71323.078	14.490234	0.4476606
2.4090395	71335.906	14.5	0.44815859
2.4105325	71351.586	14.509766	0.44851771
2.4121284	71366.086	14.519531	0.44890255
2.413769	71384.961	14.529297	0.44923678
2.4146318	71394.711	14.539063	0.44954816
2.4159641	71414.797	14.548828	0.4500829
2.4179087	71428.844	14.558594	0.45038569
2.4193034	71443.789	14.568359	0.45079452
2.4209394	71456.156	14.578125	0.45123473
2.4229646	71477.273	14.587891	0.4515222
2.4235234	71487.133	14.597656	0.45195469
2.4269924	71508.578	14.607422	0.45231789
2.4285436	71519.258	14.617188	0.45276552
2.429554	71537.078	14.626953	0.45310712
2.4311945	71551.547	14.636719	0.45353884
2.4329112	71565.719	14.646484	0.4539524
2.4344444	71583.273	14.65625	0.45424035
2.4364963	71600.859	14.666016	0.45460352
2.4374127	71612.836	14.675781	0.45507371
2.438736	71631.148	14.685547	0.45546272
2.4410605	71641.797	14.695313	0.45579064
2.4429157	71658.688	14.705078	0.45618188
2.444154	71673.438	14.714844	0.45664886
2.4456248	71686.586	14.724609	0.45705575
2.4480925	71702.141	14.734375	0.45740843
2.4492235	71717.398	14.744141	0.45782247
2.4514184	71732.055	14.753906	0.45811933
2.4525046	71749.188	14.763672	0.45860088
2.4549499	71760.938	14.773438	0.45889929
2.4555221	71777.109	14.783203	0.459362
2.4582937	71792.016	14.792969	0.45965752
2.4596305	71807.125	14.802734	0.46003571
2.4596663	71818.492	14.8125	0.46052408
2.4617627	71836.781	14.822266	0.46094313
2.4637878	71845.805	14.832031	0.46135852
2.46609	71863.703	14.841797	0.46164128
2.4664879	71875.297	14.851563	0.46204364
2.469358	71894.336	14.861328	0.46244803
2.469568	71906.93	14.871094	0.46280977
2.4711103	71923.422	14.880859	0.46320349
2.4739132	71935.719	14.890625	0.46358302
2.4747849	71952.047	14.900391	0.4639163
2.4772704	71964.648	14.910156	0.46428153
2.4776638	71980.266	14.919922	0.46474689
2.4807796	71995.492	14.929688	0.46520898
2.4818034	72014.203	14.939453	0.46553043
2.4836407	72022.672	14.949219	0.46580201
2.4854689	72040.578	14.958984	0.46631971
2.4864838	72056.781	14.96875	0.46678749
2.4876819	72072.852	14.978516	0.46702152
2.490078	72083.172	14.988281	0.46750617
2.4909184	72097.039	14.998047	0.46779665
2.4930954	72113.445	15.007813	0.4682948
2.4941862	72125.523	15.017578	0.46861136
2.4962292	72139.813	15.027344	0.46905279
2.4972484	72157.227	15.037109	0.46938673
2.4996758	72169.734	15.046875	0.46985674
2.5020809	72182.492	15.056641	0.47008511
2.5032787	72199.313	15.066406	0.47063112
2.5044277	72214.336	15.076172	0.4709889
2.5065243	72227.742	15.085938	0.47141588
2.5071769	72240.125	15.095703	0.47179911
2.5098815	72257.367	15.105469	0.47217801
2.5112674	72269.453	15.115234	0.47258356
2.5139093	72284.281	15.125	0.47294155
2.5146961	72300.375	15.134766	0.47341302
2.5159166	72314.375	15.144531	0.47381133
2.5175705	72325.297	15.154297	0.47418764
2.5193586	72341.055	15.164063	0.47459146
2.5214956	72350.555	15.173828	0.47495574
2.5234892	72368.57	15.183594	0.47535992
2.5246561	72377.008	15.193359	0.47567883
2.5258138	72394.031	15.203125	0.47616643
2.5282769	72403.117	15.212891	0.47650853
2.5296404	72420	15.222656	0.47700223
2.5307312	72436.984	15.232422	0.47729751
2.5317595	72450.508	15.242188	0.47773755
2.5339544	72458.703	15.251953	0.47812673
2.5356441	72479.68	15.261719	0.4784978
2.5376871	72486.188	15.271484	0.47890028
2.539578	72505.633	15.28125	0.47934681
2.5422738	72513.836	15.291016	0.47975403
2.5424659	72525.203	15.300781	0.48008069
2.5436952	72537.594	15.310547	0.48045075
2.5457964	72554.75	15.320313	0.48079613
2.5470123	72563.109	15.330078	0.48112693
2.5480537	72580.445	15.339844	0.48166651
2.5509775	72589.383	15.349609	0.48197025
2.55159	72603.57	15.359375	0.48240408
2.5534139	72618.688	15.369141	0.48275697
2.5556536	72632	15.378906	0.48306373
2.5568829	72641.313	15.388672	0.48349681
2.5587468	72659.516	15.398438	0.48385623
2.5599585	72668.477	15.408203	0.48425788
2.5619075	72682.852	15.417969	0.48469847
2.5628552	72695.992	15.427734	0.48507133
2.5657699	72711.234	15.4375	0.48544443
2.5653541	72725.344	15.447266	0.48590744
2.5677772	72736.734	15.457031	0.48619395
2.569525	72750.422	15.466797	0.48659897
2.571161	72764.93	15.476563	0.48702589
2.5730119	72776.313	15.486328	0.48738545
2.5752158	72793.672	15.496094	0.48786458
2.5760741	72804.328	15.505859	0.48824459
2.5783315	72820.313	15.515625	0.48868915
2.579628	72830.852	15.525391	0.48910537
2.5810986	72847.648	15.535156	0.48944515
2.5831461	72856.172	15.544922	0.48979101
2.5845006	72867.922	15.554688	0.49014926
2.5860026	72880.961	15.564453	0.49058625
2.5878892	72898.523	15.574219	0.49098781
2.5893822	72909.102	15.583984	0.49130747
2.5903077	72921.703	15.59375	0.49185172
2.5922923	72936.414	15.603516	0.49222785
2.594152	72951.695	15.613281	0.49263418
2.5962129	72967.031	15.623047	0.49302554
2.5978222	72983.648	15.632813	0.49333978
2.599977	72986.555	15.642578	0.49372509
2.6008084	73007.43	15.652344	0.4941102
2.6013494	73017.344	15.662109	0.49451691
2.6045589	73035.477	15.671875	0.49495408
2.6062801	73044.641	15.681641	0.49530458
2.6080995	73060.594	15.691406	0.49578676
2.6097088	73069.828	15.701172	0.49614376
2.6111932	73086.75	15.710938	0.49661571
2.6127086	73095.836	15.720703	0.4970209
2.6135445	73112.391	15.730469	0.49740192
2.6168883	73124.57	15.740234	0.49781278
2.6175723	73136.633	15.75	0.49818206
2.6179566	73147.781	15.759766	0.49848378
2.6213989	73163.68	15.769531	0.49893388
2.622901	73173.828	15.779297	0.49927393
2.6234553	73191.125	15.789063	0.49972224
2.6251583	73198.422	15.798828	0.50011659
2.6274517	73217.18	15.808594	0.50047487
2.6284397	73223.938	15.818359	0.5009048
2.6302948	73239.234	15.828125	0.50137359
2.6324451	73249.797	15.837891	0.50171041
2.6342154	73266.938	15.847656	0.50213373
2.6357219	73275.594	15.857422	0.50251061
2.6373134	73293.43	15.867188	0.50294632
2.6386948	73301.008	15.876953	0.50329465
2.6403263	73318.289	15.886719	0.5038439
2.6419356	73326.352	15.896484	0.50411403
2.6440635	73342.477	15.90625	0.50453591
2.6469648	73353.578	15.916016	0.50491041
2.6478589	73370.281	15.925781	0.50543749
2.6480107	73376.664	15.935547	0.50571203
2.6504829	73394.164	15.945313	0.50618726
2.6518912	73398.031	15.955078	0.50647181
2.6536167	73418.617	15.964844	0.50695121
2.6551275	73428.023	15.974609	0.50736189
2.6573718	73440.758	15.984375	0.50776863
2.6587262	73450.602	15.994141	0.50817907
2.6599824	73466.328	16.003906	0.50856519
2.6624277	73475.508	16.013672	0.50899076
2.6643009	73490.227	16.023438	0.50941491
2.6648507	73493.734	16.033203	0.5097822
2.6664422	73512.258	16.042969	0.5101707
2.6689677	73525.07	16.052734	0.51048261
2.670917	73537.109	16.0625	0.51096743
2.6716278	73543.211	16.072266	0.51136154
2.6738315	73560.367	16.082031	0.5118264
2.6747704	73568.055	16.091797	0.51211697
2.6758478	73583.695	16.101563	0.5125879
2.6781142	73589.313	16.111328	0.51292765
2.6802421	73605.891	16.121094	0.51340652
2.6804969	73610.883	16.130859	0.51367152
2.6835098	73628.414	16.140625	0.51412678
2.6842923	73636.063	16.150391	0.5144968
2.686563	73650.641	16.160156	0.51483393
2.6875422	73656.898	16.169922	0.51531285
2.6900859	73677.086	16.179688	0.5156579
2.6895986	73681.406	16.189453	0.51613486
2.6930003	73698.953	16.199219	0.51647842
2.6942344	73705.461	16.208984	0.51689613
2.6958795	73719.422	16.21875	0.51735538
2.6964068	73732.125	16.228516	0.51768309
2.698642	73744.305	16.238281	0.51807094
2.7001529	73751.289	16.248047	0.51848221
2.7023032	73769.898	16.257813	0.51879221
2.7033224	73773.281	16.267578	0.51919132
2.7049944	73791.234	16.277344	0.51960808
2.7074575	73798.953	16.287109	0.52010816
2.7092099	73812.086	16.296875	0.52049243
2.7096524	73824.648	16.306641	0.52091604
2.7126744	73836.523	16.316406	0.52129197
2.7125134	73844.297	16.326172	0.52169424
2.7156115	73863.695	16.335938	0.52205497
2.7153163	73866.633	16.345703	0.52243668
2.7188971	73884.148	16.355469	0.52286285
2.7196259	73893.766	16.365234	0.52310675
2.7213068	73904.289	16.375	0.52361166
2.7219191	73911.773	16.384766	0.5239408
2.7247622	73926.563	16.394531	0.52429157
2.7248785	73934.688	16.404297	0.52480972
2.7278557	73951.453	16.414063	0.52522826
2.7289243	73959.188	16.423828	0.52561063
2.7317226	73974.102	16.433594	0.52599132
2.7309761	73980.477	16.443359	0.52635884
2.733685	73994.352	16.453125	0.52678758
2.7348831	74003.734	16.462891	0.52716124
2.7379498	74018.875	16.472656	0.52763563
2.7384102	74026.047	16.482422	0.52806705
2.7409225	74043.234	16.492188	0.52849376
2.742733	74046.93	16.501953	0.52873653
2.744405	74062.133	16.511719	0.52913767
2.7458758	74070.156	16.521484	0.52960998
2.7470157	74081.734	16.53125	0.52994174
2.7478561	74095.094	16.541016	0.53027421
2.7510166	74107.563	16.550781	0.53076535
2.7520359	74116.328	16.560547	0.53108442
2.7537658	74130.984	16.570313	0.53142869
2.7554421	74136.313	16.580078	0.5318718
2.7570157	74151.648	16.589844	0.53232175
2.758558	74159.992	16.599609	0.53267568
2.7587147	74174.789	16.609375	0.5330953
2.7608247	74185.148	16.619141	0.53342533
2.7639136	74196.344	16.628906	0.5338105
2.7650177	74207.367	16.638672	0.53424412
2.7663455	74220.273	16.648438	0.53463531
2.7677269	74228.25	16.658203	0.53498715
2.7693584	74243.227	16.667969	0.53542691
2.7705252	74248.375	16.677734	0.53587389
2.7713566	74264.617	16.6875	0.5363363
2.7738824	74275.484	16.697266	0.53671384
2.7753353	74288.313	16.707031	0.53717554
2.7778699	74295.531	16.716797	0.53743654
2.7796223	74311.281	16.726563	0.5377757
2.7811692	74310.93	16.736328	0.53820485
2.7818396	74330.852	16.746094	0.53866369
2.7843118	74339.922	16.755859	0.53898525
2.785845	74350.125	16.765625	0.53933436
2.7869985	74360.273	16.775391	0.53987443
2.7885942	74375.797	16.785156	0.54016197
2.7907224	74384.398	16.794922	0.54060912
2.793458	74401.898	16.804688	0.54090536
2.7935073	74406.578	16.814453	0.54145014
2.7952731	74424.938	16.824219	0.54176521
2.7958541	74430.977	16.833984	0.54220009
2.7985811	74446.688	16.84375	0.54263371
2.8003201	74456.867	16.853516	0.54303879
2.8027387	74470.563	16.863281	0.54342705
2.8038249	74473.867	16.873047	0.54388094
2.8040619	74495.023	16.882813	0.54426354
2.8075933	74501.555	16.892578	0.54468721
2.8089075	74515.406	16.902344	0.54513973
2.810061	74529.531	16.912109	0.54562187
2.811867	74544.352	16.921875	0.54586148
2.813767	74551.195	16.931641	0.54631495
2.8142676	74565.328	16.941406	0.5466615
2.8174505	74573.789	16.951172	0.54721874
2.8187289	74592.898	16.960938	0.54762411
2.8190777	74601.711	16.970703	0.54802382
2.8221936	74612.461	16.980469	0.54843611
2.8236463	74626.711	16.990234	0.54884863
2.825515	74640.563	17	0.54926354
2.8272583	74646.344	17.009766	0.54964876
2.8286622	74662.664	17.019531	0.55008507
2.8293014	74669.703	17.029297	0.55046868
2.8316526	74683.813	17.039063	0.55091351
2.8331146	74697.477	17.048828	0.55134386
2.8349385	74712.18	17.058594	0.55182093
2.8366327	74721.391	17.068359	0.55232733
2.8395386	74739.375	17.078125	0.55275828
2.8412194	74744.766	17.087891	0.55310589
2.842556	74765.234	17.097656	0.55355996
2.8445721	74770.836	17.107422	0.55395418
2.8450727	74782.5	17.117188	0.55447704
2.847424	74796.258	17.126953	0.55488563
2.8495655	74807.172	17.136719	0.55534428
2.8520689	74814.203	17.146484	0.55569184
2.8528957	74825.398	17.15625	0.55616778
2.8544517	74831.914	17.166016	0.55650771
2.8551087	74847.57	17.175781	0.55698329
2.8574243	74856.656	17.185547	0.55736351
2.8592393	74869.188	17.195313	0.55784047
2.8604507	74879.023	17.205078	0.55835277
2.8626056	74889.398	17.214844	0.5587678
2.8642819	74898.07	17.224609	0.55912095
2.8656855	74910.969	17.234375	0.55949324
2.868037	74915.422	17.244141	0.56001419
2.869329	74932.031	17.253906	0.56036049
2.870965	74935.695	17.263672	0.56083357
2.873446	74948.758	17.273438	0.56119496
2.8755963	74957.734	17.283203	0.56162459
2.8771968	74964.422	17.292969	0.5620845
2.8781176	74971.195	17.302734	0.56245196
2.8784752	74981.078	17.3125	0.56288666
2.8810501	74988.375	17.322266	0.56327724
2.8830216	74997.867	17.332031	0.56364185
2.8832407	75002.648	17.341797	0.56408298
2.8858469	75014.82	17.351563	0.56446505
2.8874471	75022.227	17.361328	0.56484842
2.8891816	75032.672	17.371094	0.5652374
2.8912246	75039.336	17.380859	0.56564873
2.8930397	75051.391	17.390625	0.56606734
2.8936253	75056.594	17.400391	0.56650436
2.8954222	75067.898	17.410156	0.56688404
2.8977065	75072.102	17.419922	0.56730735
2.898556	75085.211	17.429688	0.5677228
2.9010012	75096.828	17.439453	0.5680877
2.9038131	75102.523	17.449219	0.56845593
2.9035628	75108.211	17.458984	0.56889492
2.906008	75117.188	17.46875	0.56932926
2.9065177	75126.531	17.478516	0.56966931
2.9077604	75140.078	17.488281	0.57004285
2.9101253	75145.023	17.498047	0.5704841
2.9110999	75157.82	17.507813	0.57084799
2.9135094	75167.094	17.517578	0.57122761
2.9143274	75175.547	17.527344	0.57165539
2.9162498	75187.383	17.537109	0.57197022
2.9170408	75192.953	17.546875	0.57243878
2.918972	75201.469	17.556641	0.57286793
2.9216275	75212.703	17.566406	0.57326216
2.9221058	75222.172	17.576172	0.5736379
2.9237196	75229.328	17.585938	0.57407075
2.9260306	75239.258	17.595703	0.57445258
2.9275641	75248.289	17.605469	0.57479787
2.9290974	75257.586	17.615234	0.57520568
2.930063	75265.688	17.625	0.5756619
2.9321909	75277.492	17.634766	0.57604504
2.933769	75287.938	17.644531	0.57645869
2.9357984	75295.703	17.654297	0.57685477
2.9371307	75303.531	17.664063	0.57718265
2.9391737	75316.898	17.673828	0.57755095
2.9397056	75323.352	17.683594	0.57799888
2.9411495	75336.078	17.693359	0.57843333
2.9434295	75341.82	17.703125	0.57884151
2.9446006	75355.164	17.712891	0.57919043
2.9468358	75366.016	17.722656	0.579642
2.9476449	75371.344	17.732422	0.57999897
2.949661	75383.633	17.742188	0.58051175
2.9516861	75391.492	17.751953	0.58080673
2.951695	75402.055	17.761719	0.5812853
2.9536934	75412.641	17.771484	0.58163548
2.9559329	75422.281	17.78125	0.58202994
2.957788	75431.508	17.791016	0.58251488
2.9602914	75440.477	17.800781	0.58282471
2.9596701	75448.859	17.810547	0.58341056
2.9625132	75458.727	17.820313	0.58374989
2.9627905	75469.953	17.830078	0.58415788
2.9658034	75480.703	17.839844	0.58452511
2.9671803	75489.188	17.849609	0.58489293
2.9688835	75501.906	17.859375	0.58528513
2.9699252	75511.461	17.869141	0.58567941
2.9710605	75523.594	17.878906	0.58608818
2.9739842	75535.422	17.888672	0.58653879
2.9756694	75542.383	17.898438	0.58692962
2.9768004	75552.789	17.908203	0.58729267
2.9782712	75558.984	17.917969	0.58770984
2.9808104	75573.313	17.927734	0.58815134
2.9817581	75580.555	17.9375	0.58853161
2.9839978	75590.797	17.947266	0.58892202
2.9852986	75602.859	17.957031	0.58946747
2.9866085	75608.242	17.966797	0.58985507
2.9892592	75620.359	17.976563	0.59024853
2.9905558	75629.648	17.986328	0.59067565
2.9918432	75638.742	17.996094	0.59106237
2.9928579	75650.305	18.005859	0.59157532
2.9943376	75660.297	18.015625	0.59200567
2.9967918	75668.914	18.025391	0.59234095
2.9987679	75681.438	18.035156	0.59268057
2.9989913	75689.477	18.044922	0.59314001
3.0023665	75697.75	18.054688	0.59355509
3.0033321	75709.875	18.064453	0.59394574
3.0044808	75718.242	18.074219	0.59442198
3.0063317	75732.586	18.083984	0.59471881
3.0083344	75736.094	18.09375	0.59512633
3.0095861	75748.531	18.103516	0.59564519
3.0107708	75755.336	18.113281	0.59605324
3.0131712	75768.375	18.123047	0.59654611
3.0154243	75772.945	18.132813	0.59694779
3.0162959	75791.258	18.142578	0.59724575
3.018415	75799.359	18.152344	0.59772402
3.0204759	75812.992	18.162109	0.5981788
3.0208335	75821.961	18.171875	0.59851271
3.023149	75831.781	18.181641	0.59906948
3.024508	75842.703	18.191406	0.59954792
3.0255451	75860.359	18.201172	0.59990579
3.02812	75864.18	18.210938	0.60032725
3.0298412	75870.188	18.220703	0.60065639
3.0316024	75878.242	18.230469	0.60112184
3.0327513	75897.352	18.240234	0.6016311
3.0335829	75902.914	18.25	0.60198444
3.0359745	75908.813	18.259766	0.60243797
3.0380621	75915.367	18.269531	0.60286081
3.0408919	75930.242	18.279297	0.60329205
3.0416875	75941.414	18.289063	0.60374278
3.0421348	75946.891	18.298828	0.6041376
3.0441551	75950.711	18.308594	0.6045565
3.0468509	75967.258	18.318359	0.60503393
3.048192	75975.188	18.328125	0.60540134
3.0496538	75983.93	18.337891	0.60584277
3.0514286	75989.742	18.347656	0.60627943
3.053154	76002.109	18.357422	0.60665739
3.0551255	76003.063	18.367188	0.60709387
3.0567348	76020.727	18.376953	0.60762727
3.0582905	76021.633	18.386719	0.60791218
3.0610487	76037.672	18.396484	0.60842359
3.0613885	76041.648	18.40625	0.60883373
3.063056	76050.75	18.416016	0.60926467
3.0655594	76053.906	18.425781	0.60966456
3.0656443	76067.078	18.435547	0.61001629
3.0678794	76069.203	18.445313	0.61049962
3.0702443	76082.672	18.455078	0.61082691
3.0710087	76080.336	18.464844	0.61125296
3.0718982	76094.164	18.474609	0.61172712
3.0743613	76097.43	18.484375	0.61206055
3.0764804	76105.273	18.494141	0.61248446
3.0778527	76109.789	18.503906	0.61285186
3.0792565	76118.594	18.513672	0.61335921
3.080687	76122.484	18.523438	0.61369222
3.0825825	76136.703	18.533203	0.61413938
3.0846074	76140.078	18.542969	0.61447465
3.0862615	76151.563	18.552734	0.61503851
3.0881076	76158.367	18.5625	0.61540937
3.0888095	76164.633	18.572266	0.61588269
3.0905888	76168.055	18.582031	0.61623031
3.0918002	76184.008	18.591797	0.61663985
3.0940354	76184.297	18.601563	0.61690533
3.0951216	76200.969	18.611328	0.61739916
3.097084	76201	18.621094	0.61773837
3.0988722	76210.789	18.630859	0.6181702
3.1000748	76221.82	18.640625	0.61860973
3.1009779	76227.188	18.650391	0.61891019
3.1032131	76234.609	18.660156	0.61938584
3.1042948	76241.391	18.669922	0.61983109
3.1057744	76247.344	18.679688	0.62027091
3.1085596	76262.383	18.689453	0.62058741
3.1089127	76262.516	18.699219	0.62092203
3.1102986	76276.031	18.708984	0.62136966
3.1127481	76282.516	18.71875	0.62185699
3.1137004	76294.672	18.728516	0.62223125
3.1153858	76299.75	18.738281	0.62258804
3.1177149	76310.813	18.748047	0.62312347
3.1192036	76315.703	18.757813	0.62352604
3.1208129	76330.5	18.767578	0.62388045
3.1218185	76329.727	18.777344	0.624286
3.1243711	76341.523	18.787109	0.62471831
3.1247869	76349.25	18.796875	0.62509137
3.1279876	76360.648	18.806641	0.62551963
3.1282425	76364.914	18.816406	0.62589025
3.1310811	76377.313	18.826172	0.6263001
3.1318367	76381.609	18.835938	0.62665892
3.1334281	76396.742	18.845703	0.62709337
3.1352208	76397.57	18.855469	0.62755024
3.1366065	76409.266	18.865234	0.62802666
3.1379209	76416.164	18.875	0.62828553
3.1398251	76426.875	18.884766	0.62877178
3.1409516	76433.547	18.894531	0.6291889
3.1440229	76441.547	18.904297	0.62963319
3.1438663	76449.641	18.914063	0.6299777
3.1469016	76468.047	18.923828	0.63043261
3.1476841	76466.227	18.933594	0.63091087
3.1492352	76481.133	18.943359	0.63127708
3.1510234	76485.297	18.953125	0.63164359
3.1516268	76499.531	18.962891	0.63204855
