Repository: tommy-swimmer/metallic_testing

# Abstract
Tensile and hardness testing of annealed, quenched, and quenched and tempered A2 tool steel were performed for the purpose of
material property characterization. The material properties of interest include: ultimate stress, yield stress, modulus of elasticity,
and Vickers hardness. These characteristics can bring insight into the strength, stiffness, and hardness of the steel. The MTS
Landmark
R
servohydraulic system induced tension in each specimen, and recorded the axial force applied over time, as well as
the axial displacement of an attached extensometer until failure. Discernible material properties were observed for each sample
size of the three heat-treated specimens.

File: data/T1.dat (part 3 of 4)
Data Acquisition						Time:	10.008789	s	2/4/2020 10:33:12 AM
Axial Displacement	Axial Force	Time	Axial Extensometer
mm	N	s	mm
3.1534598	76502.938	18.972656	0.63245559
3.1565979	76517.602	18.982422	0.63304305
3.1575947	76521.219	18.992188	0.63337362
3.1586633	76538.094	19.001953	0.63375539
3.1611576	76544.109	19.011719	0.63410085
3.1623557	76555.156	19.021484	0.63460398
3.1633348	76559.477	19.03125	0.63497943
3.1653152	76571.68	19.041016	0.63545752
3.1669378	76577.82	19.050781	0.63586384
3.1694279	76593.734	19.060547	0.63647962
3.1712384	76594.922	19.070313	0.63673657
3.1732008	76611.805	19.080078	0.63727146
3.1735182	76612.797	19.089844	0.63767028
3.1759725	76626.359	19.099609	0.63810325
3.1770899	76629.953	19.109375	0.63842946
3.1790972	76644.18	19.119141	0.63884521
3.1800628	76649.633	19.128906	0.63924533
3.1810193	76660.984	19.138672	0.6397444
3.1841352	76663.289	19.148438	0.64017189
3.1848907	76677.547	19.158203	0.64056975
3.1877339	76679.625	19.167969	0.64102435
3.1893835	76691.711	19.177734	0.6414265
3.19034	76695.063	19.1875	0.64185685
3.1924679	76705.836	19.197266	0.64236778
3.194113	76710.953	19.207031	0.6426394
3.1960845	76723.289	19.216797	0.64302677
3.1971664	76723.898	19.226563	0.64355648
3.1972556	76734.008	19.236328	0.6440329
3.2001436	76737.344	19.246094	0.64438379
3.2021508	76749.188	19.255859	0.64485848
3.2030807	76754.078	19.265625	0.64524049
3.2054811	76760.016	19.275391	0.64559996
3.20507	76765.656	19.285156	0.64614189
3.207077	76775.609	19.294922	0.64646626
3.2099783	76781.219	19.304688	0.64694107
3.2108858	76798.992	19.314453	0.64739108
3.2128839	76798.563	19.324219	0.64785314
3.2144217	76802.477	19.333984	0.64815557
3.2165453	76810.141	19.34375	0.64857548
3.2182262	76824.516	19.353516	0.64905065
3.2183022	76829.367	19.363281	0.64946938
3.220716	76841.836	19.373047	0.64982748
3.2226114	76843.852	19.382813	0.65028399
3.2237291	76853.523	19.392578	0.65062451
3.2261162	76857.813	19.402344	0.65101314
3.2271311	76872.313	19.412109	0.6516149
3.2302289	76874.555	19.421875	0.6518994
3.2307029	76882.188	19.431641	0.65240508
3.2316594	76887.43	19.441406	0.65277487
3.2340243	76900.828	19.451172	0.65314627
3.2350302	76903.602	19.460938	0.65367681
3.2377303	76917.461	19.470703	0.65396851
3.238687	76916.344	19.480469	0.65442044
3.2406092	76931.281	19.490234	0.65478057
3.2426252	76935.578	19.5	0.65528184
3.2429383	76948.07	19.509766	0.65573746
3.2461121	76953.367	19.519531	0.65612596
3.2475069	76963.008	19.529297	0.65660852
3.2487228	76963.367	19.539063	0.65698457
3.2503321	76980.023	19.548828	0.65740091
3.2522991	76982.844	19.558594	0.6577872
3.2535419	76990.602	19.568359	0.65817869
3.2559381	76997.039	19.578125	0.65859985
3.2564521	77006.305	19.587891	0.65910119
3.2585218	77013.406	19.597656	0.65949428
3.2598674	77021.734	19.607422	0.65985161
3.2614052	77025.094	19.617188	0.66036934
3.2628446	77037.461	19.626953	0.66075498
3.2646194	77042.242	19.636719	0.66109979
3.2674403	77056.648	19.646484	0.66159195
3.267561	77056.484	19.65625	0.66196376
3.2692776	77069.516	19.666016	0.66244751
3.270556	77072.75	19.675781	0.66287643
3.2733097	77080.172	19.685547	0.66331112
3.2748117	77087.469	19.695313	0.66369575
3.2755449	77098.898	19.705078	0.66409093
3.2776103	77102.367	19.714844	0.66459829
3.2795012	77112.18	19.724609	0.66503394
3.2826617	77115.805	19.734375	0.66545415
3.2833009	77129.836	19.744141	0.66583902
3.2845213	77131.445	19.753906	0.66628087
3.2852321	77143.859	19.763672	0.66668862
3.2873421	77144.063	19.773438	0.66707563
3.2892241	77156.328	19.783203	0.66744572
3.2895327	77163.039	19.792969	0.66793001
3.2918439	77173.5	19.802734	0.66834694
3.2940254	77181.875	19.8125	0.66874921
3.294383	77186.242	19.822266	0.66917825
3.2969401	77192.656	19.832031	0.66961443
3.2992601	77207.172	19.841797	0.67006499
3.3016071	77209.375	19.851563	0.67052895
3.3023491	77218.969	19.861328	0.67092454
3.3029482	77226.016	19.871094	0.67135268
3.3059478	77236.633	19.880859	0.67176664
3.307879	77244.25	19.890625	0.67224503
3.3084691	77248.055	19.900391	0.6726498
3.3114686	77254.883	19.910156	0.6731087
3.3126936	77264.609	19.919922	0.67342293
3.3132567	77266.914	19.929688	0.67387539
3.3159838	77278.359	19.939453	0.674254
3.3171461	77283.789	19.949219	0.67481071
3.3193855	77297.148	19.958984	0.67525494
3.3210173	77302.922	19.96875	0.67574072
3.3223538	77309.43	19.978516	0.67616051
3.3249691	77314.672	19.988281	0.67658943
3.325577	77326.695	19.998047	0.67695636
3.3265738	77329.922	20.007813	0.67739969
3.329073	77342.125	20.017578	0.67791325
3.330034	77348.828	20.027344	0.67828035
3.3324168	77355.898	20.037109	0.67873305
3.3328235	77362.883	20.046875	0.67916739
3.3355057	77371.344	20.056641	0.67964286
3.3366859	77374.625	20.066406	0.68000132
3.3387647	77384.484	20.076172	0.6804592
3.3410401	77390.469	20.085938	0.68081945
3.3416972	77402.289	20.095703	0.68135476
3.3439994	77406.008	20.105469	0.68178338
3.3451974	77415.555	20.115234	0.68217617
3.3470259	77420.602	20.125	0.68263805
3.3496141	77430.453	20.134766	0.68306047
3.3495874	77432.961	20.144531	0.6834864
3.3520281	77443.914	20.154297	0.68397737
3.3523946	77446.406	20.164063	0.68433446
3.3551528	77455.977	20.173828	0.68482
3.3564582	77462.906	20.183594	0.6851061
3.3597662	77466.586	20.193359	0.68560016
3.3602266	77477.102	20.203125	0.68599707
3.3619478	77484.883	20.212891	0.68647295
3.3644512	77487.203	20.222656	0.68702644
3.3652828	77498.359	20.232422	0.6873039
3.3669143	77501.75	20.242188	0.68785501
3.3699944	77512.281	20.251953	0.68825758
3.3705935	77515.164	20.261719	0.68866891
3.371264	77521.703	20.271484	0.68915296
3.3737004	77530.766	20.28125	0.68954933
3.3752785	77539.023	20.291016	0.6899606
3.3772588	77541.414	20.300781	0.69047558
3.3793018	77555.828	20.310547	0.69083881
3.3806114	77558.406	20.320313	0.69132024
3.3822923	77568.82	20.330078	0.69165802
3.3831105	77572.664	20.339844	0.69217849
3.3846169	77577.367	20.349609	0.69251722
3.3868074	77581.547	20.359375	0.69299322
3.3893957	77589.531	20.369141	0.69346333
3.3903389	77593.68	20.378906	0.69383639
3.3918991	77600.078	20.388672	0.69421828
3.3926458	77603.703	20.398438	0.69471771
3.3947377	77611.203	20.408203	0.69517273
3.3956811	77613.195	20.417969	0.69560534
3.3978715	77616.266	20.427734	0.69600087
3.3998117	77626.352	20.4375	0.696401
3.4016623	77631.773	20.447266	0.69681108
3.4026594	77639.414	20.457031	0.69718045
3.404139	77646.484	20.466797	0.6976074
3.4060166	77649.664	20.476563	0.69804549
3.4081311	77661.18	20.486328	0.69841075
3.4091413	77666.352	20.496094	0.69897741
3.4110858	77673.773	20.505859	0.69932401
3.4125521	77679.945	20.515625	0.6998741
3.4146712	77684.938	20.525391	0.70021451
3.4162402	77692.414	20.535156	0.70064199
3.4185603	77695.281	20.544922	0.70098245
3.4188643	77702.727	20.554688	0.70147675
3.4199371	77707.375	20.564453	0.70180786
3.4222662	77713.32	20.574219	0.70233148
3.4231067	77719.148	20.583984	0.70263457
3.4256101	77725.75	20.59375	0.70314854
3.4265444	77728.609	20.603516	0.70360595
3.4287663	77737.359	20.613281	0.70402706
3.4295619	77742.164	20.623047	0.70442265
3.4310012	77750.742	20.632813	0.70489806
3.432946	77755.305	20.642578	0.70525563
3.434792	77764.781	20.652344	0.70569617
3.4360573	77768.461	20.662109	0.70608813
3.4381316	77776.172	20.671875	0.70646513
3.4394054	77781	20.681641	0.70692748
3.4418015	77787.57	20.691406	0.70741731
3.442745	77794.484	20.701172	0.70783073
3.4444616	77801.039	20.710938	0.7082305
3.4463882	77807.469	20.720703	0.70866978
3.4477963	77818.281	20.730469	0.70907187
3.4488826	77822.219	20.740234	0.70945847
3.4511938	77829.703	20.75	0.71001381
3.4528165	77836.773	20.759766	0.71035999
3.4549043	77843.625	20.769531	0.71066993
3.4555793	77852.805	20.779297	0.71120608
3.4576983	77854.234	20.789063	0.71169335
3.4591198	77860.516	20.798828	0.71207434
3.459455	77872.273	20.808594	0.71250087
3.4622402	77874.188	20.818359	0.71284771
3.4644663	77883.844	20.828125	0.7133441
3.4665718	77890.875	20.837891	0.71378344
3.4675195	77897.344	20.847656	0.71429265
3.4686551	77906.414	20.857422	0.71459508
3.4704208	77909.172	20.867188	0.71504444
3.4727991	77919.461	20.876953	0.71547639
3.4741044	77930.695	20.886719	0.71600932
3.475821	77928.016	20.896484	0.71637905
3.4765811	77938.359	20.90625	0.71684659
3.4792991	77944.25	20.916016	0.71718961
3.4804165	77956.266	20.925781	0.71770114
3.4825177	77959.063	20.935547	0.71808976
3.4828172	77965.43	20.945313	0.71852654
3.4846811	77968.063	20.955078	0.71895373
3.4871533	77979.039	20.964844	0.71943039
3.4875512	77985.297	20.974609	0.71979827
3.4898667	77993.078	20.984375	0.72024608
3.4919949	77998.281	20.994141	0.72056037
3.4925313	78007.656	21.003906	0.72107267
3.4957409	78013.055	21.013672	0.72157848
3.4968138	78020.25	21.023438	0.72184485
3.4986243	78022.727	21.033203	0.72234678
3.5013869	78034.164	21.042969	0.72284061
3.5007386	78035.734	21.052734	0.72325176
3.5032377	78046.195	21.0625	0.72372472
3.5051465	78050.039	21.072266	0.72410733
3.5063088	78055.82	21.082031	0.72457182
3.5084276	78066.203	21.091797	0.72498322
3.5105691	78070.398	21.101563	0.72540903
3.5115972	78076.055	21.111328	0.7258324
3.513895	78085.328	21.121094	0.72629356
3.5142972	78088.719	21.130859	0.72673565
3.5157948	78096.188	21.140625	0.72716856
3.5181551	78097.297	21.150391	0.72763211
3.5200641	78105.336	21.160156	0.72803617
3.521481	78114.336	21.169922	0.72839236
3.522089	78120.18	21.179688	0.72890556
3.5241053	78121.484	21.189453	0.72935218
3.5266891	78131.141	21.199219	0.72975409
3.5279632	78134.594	21.208984	0.73012215
3.5282402	78141.5	21.21875	0.73064631
3.5303144	78144.156	21.228516	0.73106676
3.5328717	78153.648	21.238281	0.73150486
3.5330191	78158.469	21.248047	0.73192638
3.5351918	78166.734	21.257813	0.7324549
3.5375073	78168.133	21.267578	0.73278171
3.5388038	78178.023	21.277344	0.73329234
3.5407929	78183.578	21.287109	0.73364633
3.542295	78188.805	21.296875	0.73408389
3.5435824	78198.273	21.306641	0.73450154
3.5457864	78205.414	21.316406	0.73499227
3.5474136	78207.813	21.326172	0.73541832
3.5483122	78217.305	21.335938	0.73573047
3.550878	78219.945	21.345703	0.73614973
3.552711	78229.797	21.355469	0.73660207
3.5538688	78228.047	21.365234	0.73705184
3.554754	78240.234	21.375	0.73749864
3.5559251	78243.164	21.384766	0.73789513
3.5596311	78253.016	21.394531	0.73846769
3.5605564	78251.359	21.404297	0.73875284
3.5628901	78263.031	21.414063	0.73930347
3.5641551	78260.648	21.423828	0.73962843
3.5652504	78275.633	21.433594	0.74004596
3.5659745	78273.273	21.443359	0.74049228
3.567955	78283.102	21.453125	0.74094921
3.57095	78288.797	21.462891	0.74139738
3.572309	78295.383	21.472656	0.74186355
3.5737395	78297.578	21.482422	0.74228662
3.5760374	78304.711	21.492188	0.74274987
3.5770476	78307.43	21.501953	0.74306309
3.578362	78318.578	21.511719	0.7436409
3.580369	78315.961	21.521484	0.74397498
3.5818934	78326.617	21.53125	0.74440652
3.5835385	78327.242	21.541016	0.74474472
3.5846472	78332.188	21.550781	0.74519825
3.5868735	78334	21.560547	0.74555683
3.58724	78333.18	21.570313	0.74597883
3.5899401	78328.234	21.580078	0.74638426
3.5918937	78329.594	21.589844	0.74674779
3.5921619	78331.305	21.599609	0.74718988
3.5947056	78341.445	21.609375	0.74761748
3.5952196	78345.078	21.619141	0.7479676
3.5972044	78360.766	21.628906	0.7483837
3.5983219	78367.164	21.638672	0.74881589
3.6002173	78377.516	21.648438	0.7492851
3.6016927	78380.336	21.658203	0.7496736
3.6036685	78388.703	21.667969	0.75011516
3.6043749	78389.516	21.677734	0.75056022
3.6064222	78403.875	21.6875	0.75101501
3.6073878	78415.141	21.697266	0.7514832
3.6092699	78427.484	21.707031	0.75194448
3.6114156	78436.117	21.716797	0.75228143
3.6130965	78451.602	21.726563	0.75278652
3.614697	78450.883	21.736328	0.75324637
3.6165967	78468.93	21.746094	0.75371552
3.6192746	78470.414	21.755859	0.75414234
3.6200433	78483.164	21.765625	0.7545864
3.6211252	78489.617	21.775391	0.7550962
3.6236153	78498.5	21.785156	0.75548661
3.6252379	78503.469	21.794922	0.75603157
3.6269813	78512.969	21.804688	0.7564075
3.6288991	78516.625	21.814453	0.75690639
3.6309421	78527.234	21.824219	0.75733316
3.6325336	78527.031	21.833984	0.75782204
3.6332712	78540.852	21.84375	0.75836927
3.6353097	78544.945	21.853516	0.75864494
3.636919	78549.125	21.863281	0.75922734
3.6389217	78546.766	21.873047	0.75964504
3.640522	78560.406	21.882813	0.76005054
3.641957	78558.461	21.892578	0.76051021
3.644769	78570.609	21.902344	0.76099724
3.6460474	78570.555	21.912109	0.76141113
3.6464407	78578.797	21.921875	0.76181412
3.649056	78581.406	21.931641	0.76223904
3.6515326	78588.047	21.941406	0.76273489
3.6526501	78589.406	21.951172	0.76317823
3.6548495	78598.281	21.960938	0.76370466
3.6557078	78597.203	21.970703	0.76404864
3.6567583	78609.727	21.980469	0.76456255
3.659512	78604.32	21.990234	0.76492661
3.6601245	78614.172	22	0.76539642
3.6621988	78616.195	22.009766	0.76586688
3.6644742	78623.039	22.019531	0.76624411
3.6646619	78627.016	22.029297	0.76673871
3.6668034	78632.594	22.039063	0.76718384
3.6688149	78632.813	22.048828	0.76759237
3.6703751	78640.82	22.058594	0.76799607
3.6721184	78643.086	22.068359	0.76844335
3.6737635	78649.797	22.078125	0.76882428
3.6744788	78652.742	22.087891	0.76928812
3.6770358	78662.008	22.097656	0.76977581
3.6788554	78663.578	22.107422	0.77012593
3.6795259	78672.547	22.117188	0.77055758
3.6821456	78672.078	22.126953	0.77114266
3.6826775	78680.5	22.136719	0.77152747
3.6840723	78681.906	22.146484	0.77193302
3.6866202	78691.203	22.15625	0.77240139
3.6878719	78692.813	22.166016	0.77283013
3.6901383	78701.984	22.175781	0.77312768
3.6910682	78704.719	22.185547	0.77365553
3.6928878	78712.281	22.195313	0.77415383
3.6947026	78712.984	22.205078	0.77446967
3.6969736	78720.555	22.214844	0.77498353
3.6990569	78724.57	22.224609	0.77546293
3.6991014	78732.156	22.234375	0.77581012
3.7002459	78728.188	22.244141	0.77630419
3.7032232	78740.102	22.253906	0.77670968
3.7046537	78741.047	22.263672	0.77714902
3.7052302	78748.25	22.273438	0.77751231
3.7072687	78747.453	22.283203	0.77794415
3.70806	78761.008	22.292969	0.77840096
3.7115602	78758.133	22.302734	0.7787776
3.7122397	78769.883	22.3125	0.77923781
3.7136703	78768.156	22.322266	0.77973169
3.7157714	78777.07	22.332031	0.78008169
3.7171171	78778.086	22.341797	0.78055549
3.719692	78786.281	22.351563	0.78098744
3.7204251	78785.711	22.361328	0.78144842
3.7217035	78798.508	22.371094	0.78183156
3.7227094	78799.664	22.380859	0.78233558
3.7255659	78804.547	22.390625	0.78269607
3.7265136	78808.32	22.400391	0.78320789
3.7283554	78814.711	22.410156	0.78354055
3.7299066	78820.453	22.419922	0.78401655
3.7312613	78827.984	22.429688	0.78451496
3.732115	78829.984	22.439453	0.78486943
3.7344575	78836.516	22.449219	0.78532052
3.7362547	78841.773	22.458984	0.78575927
3.7371933	78847.602	22.46875	0.7861321
3.738977	78849.148	22.478516	0.78658891
3.7407608	78856.758	22.488281	0.78704524
3.7429109	78859.492	22.498047	0.78751034
3.7443638	78869.547	22.507813	0.78780079
3.7455707	78871.109	22.517578	0.78829557
3.7470236	78879.117	22.527344	0.78868222
3.7491739	78882.523	22.537109	0.78926134
3.7501483	78890.75	22.546875	0.78950834
3.7518024	78892.727	22.556641	0.78999084
3.7539794	78900.477	22.566406	0.7904911
3.7548423	78905.438	22.576172	0.79094976
3.7562191	78910.813	22.585938	0.7913509
3.7587895	78912.602	22.595703	0.79181379
3.7610202	78920.219	22.605469	0.79220122
3.7614896	78919.992	22.615234	0.79267603
3.7637472	78928.297	22.625	0.79307127
3.76596	78932.961	22.634766	0.79349267
3.7674799	78938.023	22.644531	0.79391038
3.7693486	78942.453	22.654297	0.79431003
3.7697287	78947.789	22.664063	0.79473555
3.7710831	78946.82	22.673828	0.79519176
3.7730992	78955.078	22.683594	0.7956115
3.775008	78961.094	22.693359	0.79600304
3.7769213	78965.883	22.703125	0.79652077
3.7775249	78968.586	22.712891	0.79687721
3.7792416	78973.727	22.722656	0.79729003
3.7807927	78977.078	22.732422	0.79782337
3.7826121	78986.367	22.742188	0.79823631
3.7843823	78985.469	22.751953	0.79861635
3.7856073	78991.43	22.761719	0.79903167
3.7870288	78998.547	22.771484	0.79946893
3.7892551	79004.188	22.78125	0.79993814
3.7904844	79006.844	22.791016	0.80040681
3.7921653	79009.695	22.800781	0.80080897
3.7936897	79015.227	22.810547	0.80126047
3.7948384	79023.359	22.820313	0.80156398
3.7969172	79023.266	22.830078	0.80204087
3.7981689	79032.148	22.839844	0.80245006
3.8003683	79036.063	22.849609	0.80289847
3.8015082	79042.055	22.859375	0.80331463
3.8038821	79049.594	22.869141	0.80374426
3.8053036	79052.594	22.878906	0.80420983
3.8068459	79053.664	22.888672	0.80461717
3.8079991	79062.727	22.898438	0.80509698
3.8095415	79065.859	22.908203	0.80553967
3.8117006	79073.375	22.917969	0.80594772
3.8130462	79076.266	22.927734	0.80639988
3.8146825	79083.258	22.9375	0.80684054
3.8159161	79091.195	22.947266	0.80725676
3.8189425	79094.664	22.957031	0.80769432
3.8194923	79099.867	22.966797	0.80820107
3.8210125	79108.602	22.976563	0.80853158
3.8223042	79107.984	22.986328	0.80899841
3.8251832	79120.773	22.996094	0.80942416
3.8253932	79126.672	23.005859	0.80983782
3.8277671	79130.219	23.015625	0.81027108
3.8293049	79139.453	23.025391	0.81085473
3.8309364	79141.305	23.035156	0.81125277
3.8320944	79146.75	23.044922	0.81161904
3.8352861	79155.734	23.054688	0.8121053
3.8371191	79156.797	23.064453	0.81263584
3.8366051	79162.242	23.074219	0.81297261
3.8392737	79168.609	23.083984	0.81343555
3.8419514	79171.711	23.09375	0.81391287
3.8420901	79180.969	23.103516	0.81423688
3.8435607	79182.984	23.113281	0.81476098
3.8454785	79186.648	23.123047	0.81521237
3.8468509	79195.328	23.132813	0.81572068
3.8494036	79198.313	23.142578	0.81610161
3.8505659	79201.891	23.152344	0.81652993
3.851907	79206.797	23.162109	0.81699336
3.8543925	79212.82	23.171875	0.81743068
3.855443	79220.445	23.181641	0.81797618
3.8576915	79224.75	23.191406	0.81837946
3.8584828	79224.445	23.201172	0.81879175
3.8601503	79233.75	23.210938	0.81921792
3.8631141	79235.93	23.220703	0.81970739
3.8633957	79243.602	23.230469	0.82004791
3.8650274	79246.141	23.240234	0.82043219
3.8671956	79250.508	23.25	0.82099557
3.8694799	79255.578	23.259766	0.82149488
3.870611	79261.57	23.269531	0.82188356
3.8725824	79264.969	23.279297	0.82233918
3.8734138	79273.523	23.289063	0.82277924
3.8755326	79272.43	23.298828	0.82320613
3.8758144	79283.453	23.308594	0.82370925
3.878787	79281.344	23.318359	0.82412469
3.88062	79287.398	23.328125	0.82457435
3.8823366	79294.477	23.337891	0.82509118
3.8830028	79294.016	23.347656	0.82540309
3.8849428	79300.789	23.357422	0.82583863
3.887634	79306.406	23.367188	0.82638007
3.8878486	79306.875	23.376953	0.82671356
3.8908348	79310.211	23.386719	0.82715064
3.8907542	79316.461	23.396484	0.82770264
3.8933024	79314.844	23.40625	0.82810754
3.8950057	79323.703	23.416016	0.82853442
3.8966908	79325.719	23.425781	0.82889551
3.8983359	79328.461	23.435547	0.82937121
3.8993864	79334.648	23.445313	0.82984281
3.9011791	79339.398	23.455078	0.83021259
3.9017782	79341.93	23.464844	0.83077049
3.9040267	79350	23.474609	0.8311649
3.9059803	79350.938	23.484375	0.83158755
3.9080679	79358.211	23.494141	0.83197403
3.9086089	79363.398	23.503906	0.83248967
3.9107232	79370.266	23.513672	0.83292037
3.9126456	79372.125	23.523438	0.83336431
3.9135485	79376.414	23.533203	0.83383781
3.9161592	79379.789	23.542969	0.83420187
3.917773	79387.992	23.552734	0.83473688
3.9191141	79388.289	23.5625	0.83520347
3.9203434	79395.406	23.572266	0.83561605
3.9226367	79396.797	23.582031	0.83610272
3.9237723	79405.766	23.591797	0.83652669
3.9255559	79407.102	23.601563	0.83694011
3.9264276	79414.063	23.611328	0.83740789
3.9287879	79420.289	23.621094	0.83781326
3.930366	79424.766	23.630859	0.83831012
3.9317071	79429.07	23.640625	0.83873403
3.9326906	79434.617	23.650391	0.83922911
3.9353862	79436.297	23.660156	0.83950347
3.9372416	79445.594	23.669922	0.8399905
3.9385648	79447.766	23.679688	0.84048575
3.9395838	79452.18	23.689453	0.84087849
3.941895	79454.07	23.699219	0.84133577
3.9432316	79462.32	23.708984	0.84180915
3.9442644	79462.125	23.71875	0.84218353
3.9467902	79468.484	23.728516	0.84270155
3.948328	79470.961	23.738281	0.84313488
3.9489894	79478.086	23.748047	0.84356153
3.9510057	79482.547	23.757813	0.84407341
3.9526865	79487.516	23.767578	0.84446031
3.9551497	79490.539	23.777344	0.84495443
3.9563522	79498.641	23.787109	0.84543186
3.9582119	79497.828	23.796875	0.84588796
3.9590299	79505.047	23.806641	0.84626353
3.9618149	79507	23.816406	0.84674388
3.9631293	79514.492	23.826172	0.84723526
3.9655254	79519.695	23.835938	0.84760422
3.9653153	79521.078	23.845703	0.84800154
3.9684579	79525.422	23.855469	0.84847522
3.9692402	79532.188	23.865234	0.84896851
3.9714799	79535.508	23.875	0.84935653
3.9724097	79543.891	23.884766	0.84985608
3.9754496	79545.32	23.894531	0.85034615
3.9762988	79554.914	23.904297	0.85073125
3.977175	79555.875	23.914063	0.85123032
3.9795308	79559.938	23.923828	0.85163188
3.9805949	79561.398	23.933594	0.85209548
3.9818599	79578.438	23.943359	0.85255206
3.9842873	79574.773	23.953125	0.85304892
3.9867773	79585.344	23.962891	0.85351765
3.9875104	79589.25	23.972656	0.8539865
3.9898798	79590.625	23.982422	0.8544687
3.9917574	79597.07	23.992188	0.85484201
3.9921374	79601.727	24.001953	0.85530317
3.9948688	79607.461	24.011719	0.85575342
3.9961293	79610.844	24.021484	0.85619247
3.9978728	79615.383	24.03125	0.8566137
3.9998622	79622.477	24.041016	0.85714847
4.0013237	79621.547	24.050781	0.85753495
4.0029244	79630.742	24.060547	0.85804039
4.0049582	79628.555	24.070313	0.85843432
4.0061293	79637.797	24.080078	0.85893202
4.0076451	79636.563	24.089844	0.85944015
4.0098801	79645.242	24.099609	0.85987192
4.0113373	79646.609	24.109375	0.86035466
4.0130138	79653.727	24.119141	0.86077493
4.0152936	79652.438	24.128906	0.86115479
4.0170102	79662.336	24.138672	0.8617776
4.0173678	79661.023	24.148438	0.86219388
4.0199118	79671.797	24.158203	0.86261857
4.0210962	79672.43	24.167969	0.8630954
4.0222855	79686.82	24.177734	0.86351848
4.0248961	79680.023	24.1875	0.86395484
4.024601	79690.813	24.197266	0.86444485
4.0282087	79693.383	24.207031	0.86485368
4.0292902	79701.609	24.216797	0.86538839
4.0306849	79705.648	24.226563	0.86581868
4.0335641	79708.148	24.236328	0.86631292
4.0343242	79709.164	24.246094	0.86682451
4.0359421	79715.555	24.255859	0.8672176
4.0379896	79718.094	24.265625	0.86766833
4.0394158	79725.797	24.275391	0.86808985
4.0414228	79724.117	24.285156	0.86860901
4.0433722	79732.508	24.294922	0.86902171
4.0432782	79732.031	24.304688	0.86948496
4.0464969	79740.273	24.314453	0.86995184
4.0484056	79740.398	24.324219	0.8704471
4.0496931	79749.508	24.333984	0.87091601
4.0502295	79744.922	24.34375	0.87140995
4.0527196	79755.992	24.353516	0.87184536
4.0550842	79757.344	24.363281	0.87217051
4.0557237	79762.875	24.373047	0.87269711
4.0583029	79760.695	24.382813	0.87318492
4.060431	79770.773	24.392578	0.87363583
4.061924	79768.406	24.402344	0.87399161
4.0626211	79778.242	24.412109	0.8744455
4.064034	79777.438	24.421875	0.87505233
4.0649371	79787.352	24.431641	0.87545311
4.0669532	79783.609	24.441406	0.8759008
4.0693045	79792.93	24.451172	0.87633896
4.0707531	79792.695	24.460938	0.8768006
4.072134	79802.063	24.470703	0.87731445
4.0750222	79798.969	24.480469	0.87773967
4.075326	79805.969	24.490234	0.87817019
4.0770383	79802.57	24.5	0.87863272
4.0794029	79810.016	24.509766	0.87916118
4.0810304	79811.773	24.519531	0.87953573
4.0830283	79816.289	24.529297	0.88005871
4.0839539	79817.258	24.539063	0.88039118
4.0859699	79824.492	24.548828	0.88087195
4.087852	79821.633	24.558594	0.88126737
4.0890722	79830.82	24.568359	0.8817237
4.0906549	79828.086	24.578125	0.8821317
4.0916295	79835.938	24.587891	0.88260394
4.0925012	79832.039	24.597656	0.88311958
4.0957375	79838.398	24.607422	0.88345563
4.0977674	79835.891	24.617188	0.88403744
4.09694	79843.281	24.626953	0.88435328
4.1004138	79842.359	24.636719	0.88483691
4.1010575	79847.82	24.646484	0.88520068
4.102376	79845.078	24.65625	0.88562405
4.1049242	79853.992	24.666016	0.88610137
4.1069403	79850.719	24.675781	0.88651079
4.1080756	79858.07	24.685547	0.88698506
4.1093097	79856.594	24.695313	0.88745612
4.1103916	79866.75	24.705078	0.88779771
4.1129665	79862.109	24.714844	0.88829243
4.1134982	79871.195	24.724609	0.88867623
4.1156173	79872.313	24.734375	0.88909221
4.1173472	79878.195	24.744141	0.88948417
4.1188269	79881.742	24.753906	0.88997364
4.1203022	79883.68	24.763672	0.89040244
4.1228862	79885.672	24.773438	0.89081144
4.1225376	79895.094	24.783203	0.89132136
4.124227	79893.367	24.792969	0.89166486
4.1258545	79902.805	24.802734	0.89206052
4.1286573	79903.242	24.8125	0.89264166
4.1290283	79910.875	24.822266	0.89297432
4.1315851	79909.484	24.832031	0.89342892
4.1319876	79918.156	24.841797	0.89387012
4.1343346	79916.055	24.851563	0.89429492
4.1367664	79924.094	24.861328	0.89475077
4.1371913	79920.57	24.871094	0.89520645
4.1389346	79931.75	24.880859	0.89561695
4.1399941	79932.484	24.890625	0.8961513
4.1426897	79940.172	24.900391	0.89653945
4.1435032	79939.242	24.910156	0.89691532
4.1454611	79945.617	24.919922	0.89734197
4.1466684	79946.063	24.929688	0.89785492
4.1485949	79954.922	24.939453	0.89823025
4.1505308	79951.375	24.949219	0.898682
4.1526361	79964.305	24.958984	0.8992126
4.1531281	79964.023	24.96875	0.89968872
4.154974	79967.633	24.978516	0.90016121
4.156539	79971.891	24.988281	0.90052444
4.1575937	79977.594	24.998047	0.90094614
4.1600304	79979.703	25.007813	0.90136397
4.1606383	79986.055	25.017578	0.90183878
4.1635079	79986.063	25.027344	0.90235561
4.164094	79992.813	25.037109	0.90270674
4.1659536	79995.117	25.046875	0.90316653
4.1675897	80001.055	25.056641	0.90357262
4.1682825	80007.453	25.066406	0.90404898
4.1710138	80011.828	25.076172	0.90444529
4.1731329	80012.641	25.085938	0.90494317
4.1733699	80021.023	25.095703	0.90541029
4.1765704	80021.398	25.105469	0.9057678
4.1784706	80028.516	25.115234	0.90627629
4.1788998	80030.68	25.125	0.90668386
4.1807995	80030.75	25.134766	0.90717781
4.1820421	80040.859	25.144531	0.90763557
4.1833029	80045.906	25.154297	0.90805125
4.1858063	80047.836	25.164063	0.90853697
4.1859894	80052.594	25.173828	0.90894169
4.1887121	80055.609	25.183594	0.90944779
4.1905446	80064.281	25.193359	0.9098801
4.1926951	80069.242	25.203125	0.91037524
4.1936069	80073.703	25.212891	0.91086781
4.1951985	80077.109	25.222656	0.91128737
4.1969104	80084.125	25.232422	0.91175497
4.1992083	80087.563	25.242188	0.91214567
4.1995077	80090.984	25.251953	0.91258991
4.2005539	80095.219	25.261719	0.91313785
4.202847	80097.523	25.271484	0.91353095
4.2048545	80103.258	25.28125	0.9140572
4.2067633	80105.133	25.291016	0.91440928
4.2083635	80112.727	25.300781	0.91493362
4.2103844	80113.961	25.310547	0.91539592
4.2128029	80120.93	25.320313	0.91583556
4.2139111	80125.539	25.330078	0.91631728
4.2147384	80127.813	25.339844	0.91680139
4.2166963	80130.68	25.349609	0.91722214
4.2192802	80137.578	25.359375	0.9177866
4.2212338	80142.383	25.369141	0.91819698
4.2225571	80140.805	25.378906	0.91862416
4.2222619	80145.047	25.388672	0.91908592
4.2256684	80149.75	25.398438	0.91953534
4.2274208	80152.547	25.408203	0.92005718
4.2288022	80157.719	25.417969	0.92051536
4.2301922	80158.969	25.427734	0.92094547
4.2316184	80165.156	25.4375	0.92134726
4.2335944	80168.664	25.447266	0.92186183
4.2347789	80171.414	25.457031	0.92234486
4.2369604	80173.82	25.466797	0.92274642
4.23806	80178.891	25.476563	0.92328691
4.2397857	80182.93	25.486328	0.92364669
4.2405457	80185.258	25.496094	0.92420405
4.244627	80190.727	25.505859	0.92452568
4.2443948	80193.641	25.515625	0.92510343
4.2469873	80196	25.525391	0.92556334
4.2472067	80204.711	25.535156	0.92604482
4.2492361	80205.203	25.544922	0.92653507
4.252048	80207.727	25.554688	0.92690736
4.2527857	80211.445	25.564453	0.92737627
4.2549534	80217.367	25.574219	0.9278872
4.2563438	80216.82	25.583984	0.9283582
4.2584939	80223.625	25.59375	0.92885953
4.2600946	80222.117	25.603516	0.92922986
4.2616858	80229.32	25.613281	0.92968619
4.2645068	80230.93	25.623047	0.93015015
4.2640285	80232.648	25.632813	0.93065745
4.2660847	80239.547	25.642578	0.93106371
4.2679625	80242.391	25.652344	0.93154556
4.2688966	80246.492	25.662109	0.93192476
4.2720838	80251.039	25.671875	0.93252361
4.270555	80253.625	25.681641	0.93294311
4.2749004	80257.914	25.691406	0.93341959
4.2767735	80260.922	25.701172	0.93396711
4.2776494	80262.344	25.710938	0.93441164
4.2802067	80267.039	25.720703	0.93489182
4.2815967	80271.148	25.730469	0.93532515
4.2813244	80273.773	25.740234	0.9357307
4.284771	80279.219	25.75	0.93626219
4.2856293	80282.609	25.759766	0.9367156
4.2888746	80284.547	25.769531	0.93714541
4.2895136	80285.18	25.779297	0.93764412
4.2909803	80290.352	25.789063	0.93808252
4.2929382	80294.555	25.798828	0.93850571
4.294199	80296.016	25.808594	0.93901074
4.2962461	80299.297	25.818359	0.93941331
4.2974262	80307.727	25.828125	0.93997371
4.2991071	80304.969	25.837891	0.94037992
4.3012662	80311.305	25.847656	0.94085836
4.3027639	80312.148	25.857422	0.94132626
4.3047309	80320.008	25.867188	0.94193745
4.3052316	80319.992	25.876953	0.9422617
4.3086824	80327.578	25.886719	0.9427318
4.3087406	80326.078	25.896484	0.94328058
4.3115797	80331.031	25.90625	0.94362086
4.3123035	80329.922	25.916016	0.94407958
4.3147845	80339.438	25.925781	0.94444716
4.3158216	80342.164	25.935547	0.94507468
4.3187947	80347.305	25.945313	0.94556451
4.3193264	80345.773	25.955078	0.94598109
4.3210654	80348.18	25.964844	0.94642645
4.3230281	80348.883	25.974609	0.94690937
4.3239937	80355.445	25.984375	0.94739664
4.3250351	80354.516	25.994141	0.94777805
4.3282495	80361.367	26.003906	0.94832325
4.3287411	80362.539	26.013672	0.94878685
4.3309674	80366.789	26.023438	0.94914871
4.3326931	80366.313	26.033203	0.94971651
4.3340249	80374.531	26.042969	0.95020598
4.336256	80372.844	26.052734	0.95066535
4.3376818	80381.094	26.0625	0.95106888
4.3380618	80383.75	26.072266	0.9515627
4.3406858	80384.555	26.082031	0.95192206
4.3423533	80383.313	26.091797	0.95239758
4.3433814	80389.219	26.101563	0.95294011
4.3442039	80388.43	26.111328	0.95336401
4.3472886	80393.25	26.121094	0.95377523
4.3485312	80393.891	26.130859	0.95422757
4.3500957	80400.406	26.140625	0.95469731
4.3518662	80398.406	26.150391	0.95515478
4.3527112	80405.031	26.160156	0.95558506
4.3540387	80405.82	26.169922	0.95604426
4.3558135	80408.352	26.179688	0.95656508
4.3586297	80412.828	26.189453	0.95697242
4.360333	80416.688	26.199219	0.95747101
4.3620768	80415.148	26.208984	0.95791948
4.3635426	80425.461	26.21875	0.95834959
4.364799	80421.391	26.228516	0.95888209
4.3663683	80429.844	26.238281	0.95929724
4.3681383	80432.711	26.248047	0.95975292
4.3692203	80433.656	26.257813	0.9601649
4.3703556	80434.016	26.267578	0.96071291
4.3742313	80442.383	26.277344	0.96111619
4.3746471	80444.297	26.287109	0.96150988
4.377079	80448.211	26.296875	0.96200794
4.3778973	80444.961	26.306641	0.96247387
4.3790684	80454.555	26.316406	0.96292812
4.3809013	80454.695	26.326172	0.96338612
4.3839722	80457.031	26.335938	0.9638347
4.3845134	80459.328	26.345703	0.96432638
4.3855233	80463.617	26.355469	0.9648518
4.3882861	80466.438	26.365234	0.96525931
4.3887019	80469.633	26.375	0.96564096
4.391058	80471.547	26.384766	0.9661476
4.3926492	80474.008	26.394531	0.96662205
4.3932257	80473.406	26.404297	0.96710402
4.3962522	80480.039	26.414063	0.96750236
4.3974996	80482.375	26.423828	0.96799606
4.3989344	80487.93	26.433594	0.96842504
4.4006467	80483.813	26.443359	0.9688068
4.4019165	80493.625	26.453125	0.96940309
4.4025021	80493.398	26.462891	0.96973443
4.4044242	80501.133	26.472656	0.97027159
4.4064941	80500.664	26.482422	0.97069973
4.4081254	80504.938	26.492188	0.9712342
4.4104948	80506.133	26.501953	0.9717176
4.4115052	80510.148	26.511719	0.97208393
4.4135752	80511.906	26.521484	0.97257626
4.4159575	80523.07	26.53125	0.97303128
4.4165344	80522.641	26.541016	0.97343457
4.4176831	80522.672	26.550781	0.97395289
4.4193373	80526.266	26.560547	0.97433954
4.4220595	80525.57	26.570313	0.97485352
4.4224219	80529.867	26.580078	0.97525746
4.4238386	80539.789	26.589844	0.97568977
4.4257431	80534.578	26.599609	0.97610706
4.4279604	80546.695	26.609375	0.97667021
4.4293418	80542.242	26.619141	0.97709811
4.4319077	80548.477	26.628906	0.97752833
4.4328823	80549.68	26.638672	0.97801667
4.4345455	80557.109	26.648438	0.97853303
4.4361057	80555.055	26.658203	0.97890306
4.437603	80563.961	26.667969	0.97936404
4.4397712	80563.523	26.677734	0.97987986
4.4413762	80574.883	26.6875	0.98024851
4.4428692	80569.664	26.697266	0.98072261
4.444778	80576.836	26.707031	0.98128927
4.4458957	80578.734	26.716797	0.98173821
4.446888	80583.047	26.726563	0.98218554
4.4493914	80583.055	26.736328	0.98260826
4.4504194	80589.297	26.746094	0.98309743
4.4530125	80585.727	26.755859	0.98354745
4.453084	80596.195	26.765625	0.98406619
4.4549704	80590.281	26.775391	0.98444581
4.4569373	80602.922	26.785156	0.98506111
4.458426	80599.242	26.794922	0.9853844
4.4602275	80607.203	26.804688	0.98589045
4.4630303	80609.391	26.814453	0.98638713
4.4643359	80612.844	26.824219	0.98680151
4.4654446	80611.859	26.833984	0.98720962
4.4674249	80620	26.84375	0.98766965
4.4687614	80617.539	26.853516	0.98823845
4.4710188	80619.977	26.863281	0.98865426
4.4719443	80621.898	26.873047	0.98914713
4.4735537	80625.945	26.882813	0.98956811
4.474278	80622.719	26.892578	0.98990476
4.476531	80632.43	26.902344	0.99046779
4.4789805	80633.102	26.912109	0.99092811
4.4796333	80637.797	26.921875	0.99137622
4.4811306	80636.836	26.931641	0.99188691
4.4833884	80643.156	26.941406	0.99226928
4.4849439	80642.719	26.951172	0.99281102
4.4867768	80646.461	26.960938	0.99322629
4.4881401	80646.656	26.970703	0.99360687
4.4900088	80654.078	26.980469	0.99406922
4.4916182	80652.141	26.990234	0.99459219
4.4926109	80659.625	27	0.99505568
4.4940457	80658.828	27.009766	0.99555159
4.496254	80662.438	27.019531	0.99593687
4.4980912	80664.734	27.029297	0.99637127
4.4990835	80667.063	27.039063	0.99684888
4.501708	80668.117	27.048828	0.9973889
4.5022578	80674.641	27.058594	0.99782449
4.5037374	80671.68	27.068359	0.99823695
4.5055523	80678.086	27.078125	0.9987976
4.5075998	80678.695	27.087891	0.99913889
4.5093341	80683.898	27.097656	0.9996345
4.5108275	80684.867	27.107422	1.0001395
4.5122442	80688.578	27.117188	1.0004785
4.5133038	80688.492	27.126953	1.0009542
4.5146184	80695.797	27.136719	1.001478
4.5166969	80695.727	27.146484	1.0019656
4.5183063	80701.438	27.15625	1.0023983
4.5195937	80702.25	27.166016	1.0028417
4.5218916	80708.727	27.175781	1.0032097
4.5229912	80709.477	27.185547	1.0037749
4.5242429	80712.359	27.195313	1.0041823
4.5264244	80713.352	27.205078	1.004728
4.5269475	80722.75	27.214844	1.0052077
4.5293837	80719.25	27.224609	1.0056372
4.5314713	80726.727	27.234375	1.0061023
4.533443	80727.344	27.244141	1.0066081
4.534945	80732.516	27.253906	1.0069872
4.5368581	80730.828	27.263672	1.0075294
4.5382795	80739.109	27.273438	1.007996
4.5392766	80739.352	27.283203	1.0084703
4.5419545	80748.25	27.292969	1.0089414
4.5440912	80742.797	27.302734	1.0092978
4.544641	80752.945	27.3125	1.009753
4.5459776	80750.375	27.322266	1.0101584
4.5474887	80754.359	27.332031	1.0107509
4.5495672	80756.016	27.341797	1.0111355
4.5521064	80757.992	27.351563	1.0116398
4.5526385	80759.961	27.361328	1.012112
4.5545297	80768.625	27.371094	1.0126172
4.5560942	80767.555	27.380859	1.0131173
4.5569258	80768.406	27.390625	1.0135717
4.5582848	80773.055	27.400391	1.0139658
4.5616956	80774.531	27.410156	1.0144167
4.563014	80776.586	27.419922	1.0148753
4.563448	80782.398	27.429688	1.0153488
4.5660362	80782.25	27.439453	1.0158458
4.5684457	80789.305	27.449219	1.0162905
4.5688434	80787.297	27.458984	1.0167489
4.5718474	80791.633	27.46875	1.017195
4.5721784	80794.117	27.478516	1.01767
4.5743465	80796.766	27.488281	1.0181623
4.5753121	80798.766	27.498047	1.0186713
4.5773597	80803.219	27.507813	1.0191385
4.5788484	80803.625	27.517578	1.0195624
4.5805917	80806.297	27.527344	1.0199826
4.5810699	80807.016	27.537109	1.0205603
4.5834346	80812.211	27.546875	1.0208914
4.5854554	80814.922	27.556641	1.021399
4.5870557	80819.508	27.566406	1.0218333
4.5889912	80819.523	27.576172	1.0224284
4.589282	80824.266	27.585938	1.0228524
4.5913162	80828.688	27.595703	1.0232087
4.5930772	80829.25	27.605469	1.0236516
4.5953617	80830.078	27.615234	1.0241603
4.5973735	80832.992	27.625	1.0246078
4.598424	80836.531	27.634766	1.0252285
4.6004577	80839.258	27.644531	1.0255821
4.6017008	80840.734	27.654297	1.026033
4.6039491	80842.656	27.664063	1.0265238
4.6046109	80843.828	27.673828	1.0269701
4.6077533	80851.305	27.683594	1.0274969
4.6088176	80850.109	27.693359	1.0279642
4.6097474	80853.563	27.703125	1.0283221
4.6111422	80857.836	27.712891	1.0288583
4.6141057	80860.891	27.722656	1.0293969
4.6141682	80865.43	27.732422	1.0299391
4.6166091	80866.961	27.742188	1.0303433
4.6182408	80872.547	27.751953	1.0307314
4.6195016	80874.25	27.761719	1.0312674
4.6214952	80879.063	27.771484	1.0317283
4.6223402	80882.633	27.78125	1.0322347
4.6250091	80884.398	27.791016	1.032645
4.6265602	80883.375	27.800781	1.0331293
4.6272039	80889.336	27.810547	1.0335521
4.6301322	80890.594	27.820313	1.0340512
4.6319604	80891.719	27.830078	1.0346336
4.631978	80895.211	27.839844	1.0349978
4.6340437	80895.328	27.849609	1.0355328
4.635921	80900.289	27.859375	1.0359418
4.6379194	80905.477	27.869141	1.0364965
4.6396537	80904.211	27.878906	1.0368744
4.6408653	80912.688	27.888672	1.037392
4.6427784	80916.406	27.898438	1.0379663
4.6444731	80916.922	27.908203	1.038386
4.6458364	80921.359	27.917969	1.0387851
4.6471639	80922.383	27.927734	1.0393041
4.6493993	80925.93	27.9375	1.0398579
4.6516256	80929.438	27.947266	1.0403185
4.6534719	80929.773	27.957031	1.0406739
4.6544776	80934.297	27.966797	1.0411739
4.6566768	80937.461	27.976563	1.0416758
4.6577544	80941.609	27.986328	1.0421726
4.6598687	80947.82	27.996094	1.0425695
4.6603022	80952.492	28.005859	1.0431757
4.6623855	80954.719	28.015625	1.0435815
4.6653895	80956.867	28.025391	1.0441188
4.6654658	80957.461	28.035156	1.044605
4.6694574	80962.93	28.044922	1.0450813
4.6697526	80964.25	28.054688	1.0455319
4.672502	80967.789	28.064453	1.0461081
4.6726317	80968.602	28.074219	1.0464915
4.675108	80972.828	28.083984	1.0470629
4.6769366	80974.688	28.09375	1.0474712
4.6778975	80978.336	28.103516	1.0479716
4.6800165	80977.891	28.113281	1.0484929
4.6816168	80983.672	28.123047	1.048903
4.6832933	80979.523	28.132813	1.0493908
4.6844645	80981.523	28.142578	1.0498658
4.6866641	80982.938	28.152344	1.0504391
4.6873927	80987.445	28.162109	1.0507756
4.6902447	80986.898	28.171875	1.0512722
4.6909513	80991.609	28.181641	1.051847
4.6922879	80990.609	28.191406	1.0522661
4.694572	80995.352	28.201172	1.052652
4.6972184	80997.82	28.210938	1.0532306
4.6978579	80996.68	28.220703	1.053633
4.6993732	80996.969	28.230469	1.0541612
4.7008843	80987.211	28.240234	1.0546163
4.7026768	80984.688	28.25	1.0550739
4.7046437	80981.477	28.259766	1.055463
4.7069592	80959.422	28.269531	1.0558274
4.7080011	80981.266	28.279297	1.0563117
4.7104912	80992.992	28.289063	1.056766
4.7107725	80996.945	28.298828	1.0573349
4.7125115	81004.883	28.308594	1.0577683
4.7143221	81005.195	28.318359	1.0583204
4.7155962	81006.531	28.328125	1.058676
4.7163291	81016.117	28.337891	1.0592164
4.7189445	81017.789	28.347656	1.0597006
4.7199011	81023.086	28.357422	1.0601486
4.722342	81024.078	28.367188	1.0605848
4.7229233	81026.766	28.376953	1.0611241
4.7248321	81025.883	28.386719	1.061591
4.727787	81034.695	28.396484	1.0621223
4.7286496	81030.836	28.40625	1.0625486
4.730299	81035.422	28.416016	1.063032
4.7312737	81038.57	28.425781	1.0635657
4.7339201	81045.406	28.435547	1.0640404
4.734622	81041	28.445313	1.0643942
4.7370582	81045.141	28.455078	1.0648984
4.7370448	81045.633	28.464844	1.0653609
4.7398701	81048.031	28.474609	1.0659113
4.7413273	81045.063	28.484375	1.0662971
4.7431245	81053.477	28.494141	1.066819
4.7446671	81051.203	28.503906	1.0672466
4.7469244	81059.445	28.513672	1.0677738
4.7471657	81058.617	28.523438	1.0682237
4.7493739	81058.977	28.533203	1.0686646
4.7513814	81057.414	28.542969	1.0690793
4.7526999	81062.227	28.552734	1.0696449
4.7546043	81060.242	28.5625	1.0701883
4.7558694	81063.008	28.572266	1.0705104
4.7579126	81062.344	28.582031	1.0709934
4.7587171	81065.563	28.591797	1.0714089
4.7609477	81065.133	28.601563	1.0718309
4.7612071	81072.234	28.611328	1.0723621
4.7640505	81068.148	28.621094	1.0728012
4.7653513	81071.359	28.630859	1.0732898
4.7666698	81068.797	28.640625	1.0737603
