Repository: tommy-swimmer/metallic_testing

# Abstract
Tensile and hardness testing of annealed, quenched, and quenched and tempered A2 tool steel were performed for the purpose of
material property characterization. The material properties of interest include: ultimate stress, yield stress, modulus of elasticity,
and Vickers hardness. These characteristics can bring insight into the strength, stiffness, and hardness of the steel. The MTS
Landmark
R
servohydraulic system induced tension in each specimen, and recorded the axial force applied over time, as well as
the axial displacement of an attached extensometer until failure. Discernible material properties were observed for each sample
size of the three heat-treated specimens.

File: data/T1.dat (part 4 of 4)
Data Acquisition						Time:	10.008789	s	2/4/2020 10:33:12 AM
Axial Displacement	Axial Force	Time	Axial Extensometer
mm	N	s	mm
4.7672195	81078.313	28.650391	1.0741947
4.7698793	81071.086	28.660156	1.0747365
4.7715425	81079.656	28.669922	1.0751084
4.7732458	81074.969	28.679688	1.0755407
4.7742648	81084.391	28.689453	1.0760002
4.7757177	81082.5	28.699219	1.076558
4.7781186	81086.977	28.708984	1.0770274
4.7799602	81081.305	28.71875	1.0774826
4.7814398	81089.031	28.728516	1.0780069
4.7823339	81084.828	28.738281	1.0782832
4.7841625	81090.711	28.748047	1.0788189
4.7863975	81092.438	28.757813	1.079294
4.7881632	81096.656	28.767578	1.0797662
4.7890754	81096.797	28.777344	1.080183
4.7903404	81106.641	28.787109	1.0806336
4.7929912	81106.336	28.796875	1.0811568
4.7948823	81113.523	28.806641	1.0816641
4.7953696	81111.664	28.816406	1.0820841
4.7976003	81115.992	28.826172	1.0825837
4.7986465	81118.266	28.835938	1.0830097
4.8000994	81124.828	28.845703	1.0836003
4.8019543	81129.016	28.855469	1.084038
4.8038855	81134.336	28.865234	1.0844896
4.8058391	81131.93	28.875	1.0849621
4.8072381	81143.633	28.884766	1.0853847
4.8083425	81138.078	28.894531	1.0859801
4.8111453	81148.141	28.904297	1.0865021
4.8125982	81148.063	28.914063	1.0868949
4.8126879	81153.586	28.923828	1.0872601
4.8158793	81153.445	28.933594	1.0878545
4.8163934	81158.406	28.943359	1.0882298
4.8182979	81154.25	28.953125	1.0887231
4.8207164	81160.359	28.962891	1.0891621
4.8218026	81158.063	28.972656	1.0896943
4.8244624	81163.609	28.982422	1.0902088
4.8249006	81162.367	28.992188	1.0906968
4.8263087	81164.719	29.001953	1.0912002
4.8296032	81163.828	29.011719	1.0916302
4.8306718	81168.406	29.021484	1.0920165
4.8314276	81166.141	29.03125	1.092551
4.8337116	81176.813	29.041016	1.093105
4.8347754	81167.445	29.050781	1.0935286
4.8360186	81176.773	29.060547	1.09396
4.8386517	81173.883	29.070313	1.0944244
4.8392415	81179.82	29.080078	1.0949904
4.8400326	81177.586	29.089844	1.0953299
4.8424778	81185.977	29.099609	1.0958859
4.8444538	81179.742	29.109375	1.096247
4.8458352	81188.047	29.119141	1.0967665
4.8481507	81179.797	29.128906	1.0972669
4.8499079	81189.633	29.138672	1.0976924
4.849246	81187.625	29.148438	1.0982916
4.8530102	81190.57	29.158203	1.098659
4.8543959	81192.078	29.167969	1.0992266
4.8559608	81199.172	29.177734	1.0995846
4.8570023	81192.828	29.1875	1.099995
4.8593402	81203.883	29.197266	1.1005299
4.8608646	81198.383	29.207031	1.1010871
4.8618302	81207.18	29.216797	1.1015329
4.8651605	81205.875	29.226563	1.1019969
4.8655181	81209.391	29.236328	1.1024314
4.8676105	81210.242	29.246094	1.1028748
4.8693271	81214.633	29.255859	1.1033638
4.870677	81211.953	29.265625	1.1038781
4.8715978	81220.039	29.275391	1.1042811
4.8735647	81217.719	29.285156	1.1046853
4.8747182	81222.172	29.294922	1.1052084
4.876904	81224.445	29.304688	1.1057013
4.8774185	81227.367	29.314453	1.1061398
4.879077	81227.461	29.324219	1.1065401
4.881741	81232.352	29.333984	1.1070584
4.8833551	81228.109	29.34375	1.1075959
4.8848524	81237.813	29.353516	1.1080621
4.8856034	81233.688	29.363281	1.1085781
4.8890772	81241.258	29.373047	1.1090864
4.8900423	81240.234	29.382813	1.1094707
4.8915043	81242.531	29.392578	1.1099477
4.8936634	81246.172	29.402344	1.1104392
4.8962026	81253.297	29.412109	1.1108841
4.8966942	81249.203	29.421875	1.1114078
4.897356	81256.602	29.431641	1.1118348
4.8997207	81252.742	29.441406	1.112343
4.9008608	81256.969	29.451172	1.1127377
4.9032121	81257.211	29.460938	1.1132914
4.9044771	81260.031	29.470703	1.1138718
4.9055009	81258.664	29.480469	1.1142651
4.907146	81266.477	29.490234	1.114742
4.910007	81261.969	29.5	1.1151652
4.9110174	81269.563	29.509766	1.1156245
4.9125152	81270.984	29.519531	1.1161704
4.9136057	81272.703	29.529297	1.1166787
4.914947	81274.953	29.539063	1.1171285
4.9156399	81277.555	29.548828	1.1176422
4.9189525	81274.539	29.558594	1.118027
4.921031	81280.57	29.568359	1.1185054
4.9229307	81274.586	29.578125	1.1189615
4.9236999	81284.375	29.587891	1.1195557
4.9256444	81278.352	29.597656	1.1200262
4.9274101	81286.023	29.607422	1.1204017
4.9283133	81287.656	29.617188	1.1208752
4.9299135	81291.125	29.626953	1.1213932
4.932332	81289.406	29.636719	1.1218467
4.9330654	81296.617	29.646484	1.1222973
4.934773	81290.32	29.65625	1.1227815
4.9367266	81300.617	29.666016	1.1233019
4.9384475	81295.383	29.675781	1.1236875
4.9399047	81299.406	29.685547	1.1241928
4.9415679	81301.789	29.695313	1.1246998
4.9429936	81304.844	29.705078	1.1251383
4.9458547	81305.727	29.714844	1.1256849
4.9469857	81313.969	29.724609	1.1261286
4.9487472	81308.406	29.734375	1.126634
4.9488993	81323.172	29.744141	1.1271361
4.9518719	81317.172	29.753906	1.1275485
4.9534278	81319.883	29.763672	1.1280695
4.9549117	81321.641	29.773438	1.1285459
4.9572048	81321.469	29.783203	1.129065
4.9578667	81322.891	29.792969	1.1294701
4.9594135	81329.086	29.802734	1.1299531
4.960844	81328.656	29.8125	1.13046
4.9636784	81331.672	29.822266	1.1309227
4.9648447	81330.773	29.832031	1.1314569
4.9663558	81333.57	29.841797	1.1318057
4.9677191	81332.977	29.851563	1.1323483
4.968998	81343.039	29.861328	1.1328739
4.9715147	81341.844	29.871094	1.1332549
4.9724355	81346.086	29.880859	1.1338607
4.9757166	81340.594	29.890625	1.1343082
4.9756498	81345.063	29.900391	1.1347955
4.9766421	81349.445	29.910156	1.135227
4.9780412	81351.539	29.919922	1.1356888
4.9807816	81350.406	29.929688	1.136158
4.9825745	81352.469	29.939453	1.1366575
4.9849524	81355.148	29.949219	1.1371769
4.9856229	81362.453	29.958984	1.1375663
4.9873576	81362.781	29.96875	1.1381556
4.9894409	81366.688	29.978516	1.1385775
4.9909472	81362.586	29.988281	1.1391454
4.9925342	81367.578	29.998047	1.1395656
4.9941483	81373.117	30.007813	1.1400182
4.9965038	81374.82	30.017578	1.1405635
4.9983592	81373.414	30.027344	1.1411004
4.9986677	81377.188	30.037109	1.141486
5.00105	81378.922	30.046875	1.1420017
5.0022216	81380.961	30.056641	1.1423953
5.0041618	81381.922	30.066406	1.1429837
5.0055652	81387.953	30.076172	1.1433742
5.0079794	81388.609	30.085938	1.1438566
5.008811	81389.398	30.095703	1.1444117
5.0103621	81389.227	30.105469	1.1449112
5.0126462	81395.563	30.115234	1.1454732
5.014667	81394.422	30.125	1.1459
5.0168262	81397.898	30.134766	1.1463884
5.0162497	81395.375	30.144531	1.1468638
5.0178318	81396.82	30.154297	1.1473649
5.0211802	81399.211	30.164063	1.1477562
5.0228877	81402.508	30.173828	1.1482971
5.0235271	81403.227	30.183594	1.1488891
5.0257893	81405.844	30.193359	1.1493682
5.0273762	81406.289	30.203125	1.1498009
5.0287666	81410.484	30.212891	1.1501987
5.0296516	81407.07	30.222656	1.1507401
5.0318198	81411.133	30.232422	1.1512538
5.0333934	81416.281	30.242188	1.1516485
5.0354047	81414.656	30.251953	1.152225
5.0370412	81415.273	30.261719	1.1526805
5.0388069	81418.391	30.271484	1.1532202
5.0402284	81418.594	30.28125	1.1536552
5.0421729	81420.703	30.291016	1.1541086
5.0435276	81418.211	30.300781	1.1545472
5.045186	81419.031	30.310547	1.1550076
5.0471573	81421.648	30.320313	1.1555455
5.0480604	81424.992	30.330078	1.1560075
5.0494013	81424.094	30.339844	1.1566033
5.0515609	81426.508	30.349609	1.1570071
5.0535278	81424.711	30.359375	1.1574274
5.0554142	81426.891	30.369141	1.1579099
5.0560713	81427.477	30.378906	1.1584499
5.0579534	81425.945	30.388672	1.1588768
5.0592585	81433.266	30.398438	1.1593894
5.0608902	81433.664	30.408203	1.1597569
5.0622406	81431.289	30.417969	1.160236
5.064064	81433.664	30.427734	1.1607659
5.0651193	81435.164	30.4375	1.1613268
5.0673499	81438.906	30.447266	1.1617951
5.0702825	81438.016	30.457031	1.1623263
5.0704122	81440.32	30.466797	1.1627724
5.0734119	81442.227	30.476563	1.1632118
5.0742207	81441.906	30.486328	1.163653
5.076407	81443.695	30.496094	1.1641954
5.0772653	81442.406	30.505859	1.1646518
5.0782666	81444.898	30.515625	1.1650993
5.0799251	81444.195	30.525391	1.1655439
5.0816998	81448.172	30.535156	1.1660728
5.0832911	81450.766	30.544922	1.1665711
5.0851555	81453.109	30.554688	1.1669648
5.0862775	81453.898	30.564453	1.167479
5.0890131	81456.406	30.574219	1.1679572
5.0898223	81458.898	30.583984	1.1683804
5.0907793	81460.711	30.59375	1.1689485
5.0928888	81460.078	30.603516	1.1693871
5.0945563	81466.008	30.613281	1.1698793
5.0957279	81466.234	30.623047	1.1703037
5.0975785	81471.961	30.632813	1.1708503
5.1003323	81472.727	30.642578	1.1712223
5.1010294	81472.648	30.652344	1.1717205
5.1018658	81478.906	30.662109	1.172183
5.1049814	81479.93	30.671875	1.1727468
5.1073732	81484.156	30.681641	1.1732738
5.1089602	81489	30.691406	1.1737682
5.1099973	81486.977	30.701172	1.1742301
5.1119328	81493.648	30.710938	1.1747241
5.1133409	81493.914	30.720703	1.1752275
5.1137657	81498.477	30.730469	1.1757176
5.1163049	81500.438	30.740234	1.1761725
5.1182179	81502.93	30.75	1.1766924
5.119966	81503.797	30.759766	1.1772577
5.1215978	81506.305	30.769531	1.177669
5.1235514	81504.273	30.779297	1.1781704
5.1240072	81506.648	30.789063	1.1786922
5.1260724	81509.109	30.798828	1.1791472
5.1276326	81511.117	30.808594	1.1796395
5.1302881	81509.32	30.818359	1.1800686
5.1303148	81515.781	30.828125	1.1806835
5.1334085	81514.711	30.837891	1.1812274
5.1341281	81518.195	30.847656	1.1816621
5.135715	81518.883	30.857422	1.1821187
5.1379638	81522.211	30.867188	1.1826673
5.1399126	81518.023	30.876953	1.1831323
5.1418529	81524.867	30.886719	1.1835685
5.1435246	81525.266	30.896484	1.1839793
5.1441951	81525.227	30.90625	1.1846104
5.1471143	81523.82	30.916016	1.1851299
5.1481113	81531.922	30.925781	1.1856198
5.1491394	81525.555	30.935547	1.186102
5.150588	81528.563	30.945313	1.1865313
5.1515088	81526.594	30.955078	1.1869037
5.1537795	81527.977	30.964844	1.1875802
5.155407	81531.992	30.974609	1.1880112
5.1571326	81533.063	30.984375	1.188457
5.1590815	81531.453	30.994141	1.1889181
5.1619067	81536.805	31.003906	1.1894186
5.1624522	81533.5	31.013672	1.1899278
5.1633596	81536.328	31.023438	1.1904244
5.1656394	81537.844	31.033203	1.190917
5.1684246	81538	31.042969	1.1913793
5.1696138	81540.305	31.052734	1.1917969
5.170414	81540.719	31.0625	1.1922954
5.1718178	81539.922	31.072266	1.1928308
5.175385	81547.742	31.082031	1.1933327
5.1754208	81543.102	31.091797	1.1938229
5.1769228	81545.555	31.101563	1.1942379
5.178854	81545.688	31.111328	1.194749
5.1801414	81550.313	31.121094	1.1952366
5.181746	81548.539	31.130859	1.1957257
5.183311	81551.93	31.140625	1.1962664
5.1850052	81547.875	31.150391	1.1966436
5.1867127	81556.852	31.160156	1.197197
5.1884384	81549.492	31.169922	1.1976728
5.1895871	81555.906	31.179688	1.1981447
5.1907806	81552.844	31.189453	1.1986421
5.1936955	81556.156	31.199219	1.19903
5.1947775	81556.992	31.208984	1.199522
5.1953049	81559.852	31.21875	1.2001224
5.1976471	81558.164	31.228516	1.2004775
5.1997843	81563.469	31.238281	1.2009212
5.2001147	81560.703	31.248047	1.2015382
5.2031503	81566.055	31.257813	1.2019936
5.2037897	81562.484	31.267578	1.2024339
5.2049694	81565.297	31.277344	1.2030202
5.2070708	81564.867	31.287109	1.203321
5.2092209	81570.438	31.296875	1.203982
5.2113042	81567.508	31.306641	1.2044179
5.2119212	81574.508	31.316406	1.2049267
5.2142324	81570.297	31.326172	1.2053987
5.2158775	81573.594	31.335938	1.2058302
5.2172585	81577.781	31.345703	1.2062482
5.21805	81576.344	31.355469	1.2067685
5.2195921	81576.656	31.365234	1.2072637
5.222064	81581.469	31.375	1.2077745
5.2234011	81577.969	31.384766	1.2081909
5.2246571	81588.109	31.394531	1.208704
5.2264767	81580.914	31.404297	1.2091892
5.2277818	81585.625	31.414063	1.2096884
5.2307186	81587.289	31.423828	1.210171
5.2316799	81589.797	31.433594	1.2106161
5.2340178	81589.828	31.443359	1.2110659
5.2349658	81593.586	31.453125	1.211598
5.2365122	81594.359	31.462891	1.2122099
5.2389665	81601.727	31.472656	1.2125877
5.240397	81596.508	31.482422	1.2130624
5.2418814	81603.25	31.492188	1.2135766
5.2434726	81601.547	31.501953	1.2140373
5.2444654	81610.492	31.511719	1.2145462
5.2470131	81604.094	31.521484	1.2149619
5.2474918	81611.5	31.53125	1.2154956
5.2507105	81609.492	31.541016	1.2159892
5.2512779	81617.5	31.550781	1.2165093
5.2529097	81613.523	31.560547	1.2169561
5.2552476	81617.898	31.570313	1.217486
5.2554088	81616.625	31.580078	1.2180506
5.2577958	81622.078	31.589844	1.2185237
5.2587481	81619.523	31.599609	1.2189305
5.2613988	81625.828	31.609375	1.2195003
5.2635984	81619.961	31.619141	1.2198644
5.2659049	81627.414	31.628906	1.2204609
5.2664013	81626.531	31.638672	1.2209892
5.267693	81630.977	31.648438	1.2214731
5.2684755	81630.484	31.658203	1.2219144
5.2712245	81631.242	31.667969	1.2223703
5.272418	81630.922	31.677734	1.222908
5.2741928	81637.859	31.6875	1.2233493
5.2753329	81631.016	31.697266	1.2238461
5.2786455	81637.57	31.707031	1.2243303
5.2783546	81630.563	31.716797	1.2248511
5.2797318	81638.008	31.726563	1.2252599
5.282043	81637.273	31.736328	1.2257866
5.2837191	81640.859	31.746094	1.2262392
5.2855296	81636.836	31.755859	1.22679
5.2861466	81642.328	31.765625	1.2272365
5.2876263	81639.813	31.775391	1.2277359
5.2903934	81647.563	31.785156	1.2283179
5.2915959	81639.188	31.794922	1.2287618
5.2932634	81647.203	31.804688	1.2292618
5.2951994	81643.773	31.814453	1.229687
5.2982168	81647.953	31.824219	1.2302203
5.298409	81648.047	31.833984	1.2307478
5.2993746	81651.102	31.84375	1.2311428
5.3012519	81648.953	31.853516	1.2316366
5.3026466	81654.352	31.863281	1.2320884
5.303854	81650.773	31.873047	1.2325609
5.3077116	81653.508	31.882813	1.233096
5.3074794	81652.422	31.892578	1.2336242
5.3097768	81660.32	31.902344	1.2340087
5.3103895	81657.469	31.912109	1.234516
5.3129869	81661.664	31.921875	1.2350922
5.3146896	81656.68	31.931641	1.235534
5.3169966	81664.484	31.941406	1.2360185
5.3181543	81663.844	31.951172	1.2364519
5.3198977	81665.016	31.960938	1.2369957
5.3211718	81663.453	31.970703	1.2375861
5.3230362	81666.141	31.980469	1.2379017
5.3247705	81670.469	31.990234	1.2384955
5.3248825	81669.141	32	1.23897
5.327198	81670.422	32.009766	1.239445
5.3295178	81672.25	32.019531	1.2398938
5.3301439	81671.477	32.029297	1.2403748
5.3325624	81678.055	32.039063	1.2408849
5.333787	81675.977	32.048828	1.2413197
5.3360848	81678.188	32.058594	1.2418083
5.3370371	81674.484	32.068359	1.2424374
5.3387938	81682.672	32.078125	1.2427728
5.3410873	81672.695	32.087891	1.2433146
5.341445	81685.383	32.097656	1.2438387
5.3445249	81678.813	32.107422	1.2443826
5.3452311	81686.148	32.117188	1.2448233
5.3465724	81683.07	32.126953	1.2452229
5.3489819	81685.758	32.136719	1.2457786
5.3495631	81686.906	32.146484	1.2463382
5.350913	81692.703	32.15625	1.2467791
5.3533092	81688.75	32.166016	1.2472583
5.3553386	81693.43	32.175781	1.2477337
5.3562684	81692.313	32.185547	1.24822
5.3585529	81698.164	32.195313	1.2487793
5.3593488	81697.758	32.205078	1.2492689
5.3607521	81696.766	32.214844	1.2497329
5.3634567	81695.891	32.224609	1.2502075
5.3645835	81706.977	32.234375	1.2507763
5.3663044	81699.164	32.244141	1.2512374
5.3675427	81704.109	32.253906	1.2516869
5.3695321	81700.539	32.263672	1.2521257
5.3709893	81703.898	32.273438	1.2527137
5.3722768	81705.336	32.283203	1.2531656
5.3746238	81710.953	32.292969	1.2536547
5.3753524	81706.609	32.302734	1.2541829
5.3766088	81712.18	32.3125	1.2546426
5.3800015	81709.266	32.322266	1.2552128
5.3822546	81714.938	32.332031	1.2556115
5.3825364	81715.43	32.341797	1.2561151
5.3847494	81716.18	32.351563	1.2567041
5.3848252	81712.992	32.361328	1.2571754
5.3859873	81716.672	32.371094	1.2575551
5.3889513	81715.984	32.380859	1.2581004
5.3904533	81725.859	32.390625	1.2586199
5.3920493	81718.031	32.400391	1.2591443
5.3944497	81726.297	32.410156	1.2595986
5.3953304	81723.586	32.419922	1.2600756
5.3973017	81723.758	32.429688	1.2605889
5.3995461	81727.461	32.439453	1.261032
5.4009228	81731	32.449219	1.2614964
5.4027691	81729.133	32.458984	1.2621223
5.4037037	81731.422	32.46875	1.2626568
5.4052725	81729.977	32.478516	1.2630976
5.4067926	81734.43	32.488281	1.2635208
5.408442	81735.188	32.498047	1.2641257
5.4110661	81736.859	32.507813	1.2644705
5.4116249	81738.125	32.517578	1.26508
5.4133191	81742.883	32.527344	1.2655904
5.4139986	81737.898	32.537109	1.2660266
5.4170294	81745.688	32.546875	1.2665446
5.418232	81741.516	32.556641	1.2670512
5.4198461	81746.305	32.566406	1.2674539
5.4203911	81747.953	32.576172	1.267983
5.422421	81752.305	32.585938	1.268652
5.424799	81751.148	32.595703	1.2690471
5.4258184	81754.336	32.605469	1.2695706
5.4287953	81753.336	32.615234	1.27001
5.5544434	2071.0342	32.625	1.8076445
5.5665717	-1218.8173	32.634766	1.6636453
5.4750366	3813.1104	32.644531	1.7266922
5.4894805	560.80518	32.654297	2.0802813
5.4713087	3999.4761	32.664063	2.2066791
5.5085378	-5062.4492	32.673828	2.0682223
5.4478884	2383.2271	32.683594	1.8114815
5.4625421	409.51721	32.693359	1.9417433
5.4556041	46.433651	32.703125	1.9522282
5.4592161	1439.1381	32.712891	1.9141592
5.4692655	-28.951792	32.722656	1.9330311
5.4792433	-1344.0908	32.732422	1.9330878
5.4678621	-684.67334	32.742188	1.892321
5.465837	113.75046	32.751953	1.9227496
5.4692564	-1171.2578	32.761719	1.8997294
5.4669366	251.61496	32.771484	1.9078046
5.4753723	-738.84912	32.78125	1.9096906
5.4751039	-510.25204	32.791016	1.9248843
5.4766102	-916.16064	32.800781	1.9171267
5.4745493	19.71051	32.810547	1.9178468
5.4768605	-491.75452	32.820313	1.9259036
5.4781346	98.6614	32.830078	1.9072281
5.479847	53.153839	32.839844	1.9041451
5.4806919	236.53871	32.849609	1.9071163
5.482945	246.8602	32.859375	1.917613
5.4832935	458.21255	32.869141	1.8970354
5.4846168	486.46283	32.878906	1.9014717
5.487165	474.0311	32.888672	1.8950719
5.4889574	584.77698	32.898438	1.9139514
5.4912462	471.60779	32.908203	1.8941166
5.4923506	435.98679	32.917969	1.9013398
5.4938302	309.17606	32.927734	1.908005
5.4953189	274.36298	32.9375	1.9080234
5.4974599	62.729931	32.947266	1.9117217
5.4980502	-36.090263	32.957031	1.9133862
5.4994898	-179.586	32.966797	1.9266179
5.5020599	-272.06552	32.976563	1.9025478
5.5038662	-385.17059	32.986328	1.9214363
5.5048137	-455.9938	32.996094	1.9221885
5.5063157	-498.49158	33.005859	1.9340197
5.5076079	-503.28696	33.015625	1.9217321
5.5098162	-480.58771	33.025391	1.9313083
5.5105405	-412.09753	33.035156	1.9324222
5.5118723	-335.4837	33.044922	1.9345924
5.5140896	-232.64719	33.054688	1.9334544
5.5151315	-125.03366	33.064453	1.9323014
5.5171294	6.9554663	33.074219	1.9364022
5.5180774	114.05686	33.083984	1.9342884
5.5192351	228.47345	33.09375	1.9348251
5.5212111	304.14645	33.103516	1.9332546
5.5232673	391.44815	33.113281	1.9383625
5.5242019	428.06216	33.123047	1.9323746
5.5252566	442.51303	33.132813	1.937615
5.5275145	423.80649	33.142578	1.9392376
5.5291505	375.64246	33.152344	1.9467483
5.5300312	313.45245	33.162109	1.9377147
5.5330529	206.25256	33.171875	1.9450759
5.5336924	116.93803	33.181641	1.9523844
5.5372772	-4.5027118	33.191406	1.9546691
5.5380955	-108.25857	33.201172	1.9516926
5.5397229	-226.01498	33.210938	1.9579145
5.5413542	-294.06256	33.220703	1.9649765
5.5428295	-371.19458	33.230469	1.9596126
5.5443363	-406.62021	33.240234	1.966252
5.5460172	-425.99475	33.25	1.9682661
5.5470004	-402.46744	33.259766	1.9733787
5.5484133	-364.02432	33.269531	1.9691998
5.5484667	-298.61053	33.279297	1.972268
5.5500669	-220.5444	33.289063	1.9719659
5.5491371	-122.05367	33.298828	1.9722199
5.5498304	-31.467297	33.308594	1.9707004
5.5506349	72.278893	33.318359	1.9689856
5.5491419	164.37575	33.328125	1.9692711
5.5483503	251.75861	33.337891	1.9673427
5.54844	305.38879	33.347656	1.9650486
5.5474253	358.33871	33.357422	1.9639815
5.5470943	367.56903	33.367188	1.9658395
5.5469604	367.82889	33.376953	1.9643174
5.546196	319.62805	33.386719	1.9614528
5.5454941	271.15308	33.396484	1.9638896
5.5453553	198.71886	33.40625	1.9665148
5.5463076	103.1257	33.416016	1.9637507
5.5457621	14.140853	33.425781	1.963348
5.5451274	-83.817871	33.435547	1.9705204
5.5439205	-162.94502	33.445313	1.9717844
5.5454226	-240.28658	33.455078	1.9684995
5.5437236	-305.91876	33.464844	1.9723057
5.5444794	-339.21585	33.474609	1.9732345
5.5451231	-354.63739	33.484375	1.9720378
5.5448904	-346.56317	33.494141	1.9727932
5.5448589	-313.50284	33.503906	1.9747794
5.5450158	-258.93271	33.513672	1.9752135
5.5453019	-200.03423	33.523438	1.9730268
5.5459142	-117.77773	33.533203	1.9738079
5.5442467	-38.692959	33.542969	1.972641
5.5450425	49.770695	33.552734	1.9717838
5.5451541	128.86536	33.5625	1.9716456
5.5455475	192.4166	33.572266	1.9710534
5.5445819	255.61476	33.582031	1.9708366
5.5445104	294.08627	33.591797	1.9702216
5.5453286	310.65802	33.601563	1.9696535
5.5452838	298.25699	33.611328	1.9691648
5.5436611	272.81326	33.621094	1.9707255
5.5443273	229.34552	33.630859	1.9704812
5.5436792	165.00987	33.640625	1.9686185
5.5447073	92.960541	33.650391	1.9729348
5.5436611	12.272736	33.660156	1.9733218
5.5444031	-58.363659	33.669922	1.9725474
5.5439472	-143.11191	33.679688	1.9731504
5.5444927	-196.147	33.689453	1.97596
5.5442152	-252.81494	33.699219	1.9758784
5.5448904	-285.06665	33.708984	1.9743545
5.5446625	-298.52301	33.71875	1.9776179
5.5436344	-292.30945	33.728516	1.9768461
5.544837	-267.25909	33.738281	1.9762602
